Repository: oeuvreals/BOSCH_etch_variation_analysis

# BOSCH 식각 공정의 산포 구조 분해와 챔버 Drift 조기 감지

BOSCH DRIE(Deep Reactive Ion Etching) 공정 데이터를 분석해 식각 깊이 산포의
발생 원인을 계층별로 분해하고, 공정 센서 데이터만으로 챔버 상태 변화(drift)를
감지할 수 있는지 검증한다.

## 배경

동일 레시피로 웨이퍼 10장을 연속 처리했을 때, 뒤로 갈수록 식각 깊이가
감소하는 현상(-1.7%)이 관측된다. 챔버 내부 상태 변화에 의한 drift로 추정된다.

## 연구 질문

1. 산포는 어디서 오는가 — Lot 간 / 웨이퍼 간 / 웨이퍼 내 분산 분해
2. 얼마나 위험한가 — 관리도, Cp/Cpk 기반 품질 영향 평가
3. 실시간 감지 가능한가 — 공정 파라미터 기반 가상계측(VM) 모델

## 데이터

- 출처: Zenodo DOI 10.5281/zenodo.17122442 (CC-BY 4.0)
- 규모: 웨이퍼 약 97장, 10 lot
- 구성: OES(3648ch, 25Hz) / 공정 파라미터(31종, 5Hz) / 계측 결과(9점·89점)

원본 데이터는 저장소에 포함하지 않는다. 취득 방법은 docs/DATA.md 참조.

## 구조

    src/         분석 스크립트
    data/        데이터 (gitignore)
    figures/     결과 그림
    docs/        문서 및 기록

## 환경

    pip install -r requirements.txt

## 기간

2026.08.03 ~ 08.16

## 담당

| 영역 | 담당 |
|---|---|
| 데이터 파이프라인, 모델링 | 권채현 |
| 공정 분석, 품질 평가 | 오지민 |

File: data/processed/wafers_89pt.csv
lot_number,wafer_number,date,experiment_key,n_points,si_etch_mean,si_etch_std,si_etch_min,si_etch_max,oxide_etch_mean,oxide_etch_std,stepheight_mean,preox_mean,postox_mean,si_etch_range,si_nu_pct,si_cv_pct,selectivity,si_etch_center,si_etch_edge,center_to_edge,n_interpolated,n_wafers_planned,measurements,cond_rep,cond_type,cond_label
1,1,2024-07-02,2024-07-02_01,89,44.28899101123595,3.688361093285706,40.5896,52.6763,0.6018027662921348,0.07581600101156803,44.6879011235955,1.0007128786516855,0.39891011235955054,12.0867,13.645264572558958,8.32794111825664,73.59386412281232,42.242,50.62554,8.383540000000004,0,10,89 & 9 points,3,Chuck,Chuck_3x
1,2,2024-07-02,2024-07-02_02,89,44.038886516853935,3.6361615608230413,40.3938,51.8768,0.6005827669213484,0.07362934163915232,44.43885168539326,1.000547935460674,0.39996516853932584,11.483000000000004,13.037341436420508,8.256706398404196,73.32692335246645,41.99098,50.318205,8.327224999999999,0,10,89 & 9 points,3,Chuck,Chuck_3x
1,3,2024-07-02,2024-07-02_03,89,44.149623595505616,3.603756541381583,40.5103,51.911,0.5973194684382023,0.07500325592601849,44.55259662921348,1.0002925021460674,0.4029730337078652,11.4007,12.911435105825658,8.162598563464178,73.91291583202978,42.15304,50.363405,8.210365000000003,0,10,89 & 9 points,3,Chuck,Chuck_3x
1,4,2024-07-02,2024-07-02_04,89,43.90529550561798,3.5522596776850137,40.3074,51.6734,0.5911904465955057,0.07490538307518674,44.313969662921345,0.9998646038988764,0.4086741573033708,11.366,12.943768933915548,8.090731736973455,74.26590831847139,41.87794,50.016325,8.138385,0,10,89 & 9 points,3,Chuck,Chuck_3x
1,5,2024-07-02,2024-07-02_05,89,43.426591011235956,3.509060637272411,39.8455,51.0277,0.5828990922808989,0.07389972137767306,43.84335393258427,0.9996620136292135,0.4167629213483146,11.182200000000002,12.874830535404888,8.080442317851974,74.50104415381162,41.53406,49.465255,7.931195000000002,0,10,89 & 9 points,3,Chuck,Chuck_3x
1,6,2024-07-02,2024-07-02_06,89,43.584064044943815,3.504993155363801,39.988,51.257,0.5827595102808989,0.07425508157208568,44.000979775280896,0.9996752406179776,0.4169157303370786,11.268999999999998,12.927890327505283,8.041914475321663,74.78910815875942,41.6985,49.60215,7.903649999999999,0,10,89 & 9 points,3,Chuck,Chuck_3x
1,8,2024-07-02,2024-07-02_08,89,43.09692808988764,3.477713183714158,39.5443,50.67,0.5745922288539326,0.07295531019912095,43.52118539325843,0.9988495322247191,0.4242573033707865,11.125700000000002,12.90776453578667,8.069515248188134,75.00436992656115,41.255759999999995,49.076305000000005,7.82054500000001,0,10,89 & 9 points,3,Chuck,Chuck_3x
1,9,2024-07-02,2024-07-02_09,89,43.339929213483146,3.4895088394683547,39.7618,50.9367,0.5764614146179775,0.07319736724754514,43.7621606741573,0.9986928752921348,0.42223146067415734,11.174900000000001,12.892153036239229,8.051487168517943,75.18270627393966,41.50414,49.336905,7.832765000000002,0,10,89 & 9 points,3,Chuck,Chuck_3x
1,10,2024-07-02,2024-07-02_10,89,43.28435730337079,3.477851927747658,39.7163,50.9023,0.5755332011685393,0.07265136410721779,43.70707752808989,0.9982534258876405,0.42272022471910115,11.186,12.921527194685739,8.034893306540603,75.2074028318227,41.45852,49.25935,7.800829999999998,0,10,89 & 9 points,3,Chuck,Chuck_3x
2,1,2024-07-05,2024-07-05_01,89,44.20857078651686,3.7932214769543546,40.4464,52.6825,0.5954297366067416,0.07441589339491182,44.610998876404494,0.997857826494382,0.40242808988764045,12.2361,13.83905856071226,8.580285246659109,74.24649470557921,42.120140000000006,50.771125,8.650984999999991,0,10,89 & 9 points,1,Chuck,Chuck_1x
2,2,2024-07-05,2024-07-05_02,89,44.20844943820225,3.6585005708723823,40.5446,52.1452,0.5980765559550562,0.076130926125645,44.60828651685393,0.9979136346067415,0.39983707865168544,11.6006,13.120342544716651,8.27556862401722,73.91771002895555,42.1107,50.521300000000004,8.410600000000002,0,10,89 & 9 points,1,Chuck,Chuck_1x
2,3,2024-07-05,2024-07-05_03,89,43.951485978988764,3.547390219150668,40.3631,51.6801,0.5907246180449438,0.07703673805977639,44.358108988764045,0.9973476278539325,0.40662300980898874,11.317,12.87442250008356,8.07114967818498,74.40266519524809,42.05128,50.0612126065,8.009932606500001,1,10,89 & 9 points,1,Chuck,Chuck_1x
2,4,2024-07-05,2024-07-05_04,89,43.42695056179775,3.4667307130888556,39.9051,51.0643,0.5819923061797753,0.07664512303867446,43.84211573033708,0.9971574747191012,0.41516516853932584,11.159200000000006,12.848242687591148,7.982901558228459,74.6177399609529,41.59842,49.38988,7.791460000000001,0,10,89 & 9 points,1,Chuck,Chuck_1x
2,5,2024-07-05,2024-07-05_05,89,43.54600561797753,3.4666253747622258,40.0046,51.2281,0.5797892122921349,0.07721118381751713,43.963177528089886,0.9969611224044944,0.4171719101123596,11.223499999999994,12.886945473784726,7.960834353383412,75.1066158092577,41.73354,49.499005,7.765464999999999,0,10,89 & 9 points,1,Chuck,Chuck_1x
2,6,2024-07-05,2024-07-05_06,89,43.416213483146066,3.452597133719872,39.8772,51.0924,0.5777132975280899,0.07605620153330463,43.83573707865168,0.9972368930337079,0.419523595505618,11.215199999999996,12.915912167644093,7.952322085987879,75.1518333902208,41.61698,49.338364999999996,7.721384999999998,0,10,89 & 9 points,1,Chuck,Chuck_1x
2,7,2024-07-05,2024-07-05_07,89,43.297787640449435,3.4500261525299996,39.7664,50.9669,0.5753676929662921,0.07620234166480849,43.71951011235955,0.9970901648764046,0.4217224719101123,11.200500000000005,12.934263631447457,7.968134956870022,75.2523789043992,41.41136,49.22028,7.8089200000000005,0,10,89 & 9 points,1,Chuck,Chuck_1x
2,8,2024-07-05,2024-07-05_08,89,42.96067191011236,3.4267495520532942,39.4479,50.5389,0.5709934237752808,0.07511367315275033,43.38643033707865,0.9967518507415731,0.4257584269662921,11.091000000000001,12.90831766226325,7.9764803474749275,75.23847056953126,41.18886,48.843185,7.654325,0,10,89 & 9 points,1,Chuck,Chuck_1x
2,9,2024-07-05,2024-07-05_09,89,43.18773370786516,3.447464424166889,39.6556,50.8204,0.5728502397977528,0.07496625728833949,43.61134943820225,0.9964659701348314,0.4236157303370786,11.1648,12.925892425291483,7.982508291559303,75.3909673200325,41.41296,49.10559,7.692630000000001,0,10,89 & 9 points,1,Chuck,Chuck_1x
2,10,2024-07-05,2024-07-05_10,89,43.10430337078652,3.4263373788217737,39.5785,50.7233,0.5709217213146067,0.07527061642303443,43.529723595505615,0.9963419460337078,0.4254202247191011,11.144800000000004,12.927711537443932,7.948945026087435,75.49949802493829,41.35866,48.9793,7.620640000000002,0,10,89 & 9 points,1,Chuck,Chuck_1x
3,1,2024-07-09,2024-07-09_01,89,44.18354494382022,3.6836329448352063,40.4958,52.5449,0.5995751122808989,0.07731136310123755,44.58028202247191,0.9963121909325843,0.39673707865168545,12.049099999999996,13.63527984832423,8.337114981423467,73.69142587613007,42.16232,50.52049,8.358170000000001,0,10,89 & 9 points,9,Chuck,Chuck_9x
3,2,2024-07-09,2024-07-09_02,89,43.90555393258427,3.620144491216546,39.2308,52.0478,0.6032920311348314,0.07489236860134776,44.2989595505618,0.9966976491123596,0.3934056179775281,12.817,14.596103285338502,8.245299664764907,72.77661839821599,41.969640000000005,49.77919,7.809549999999994,0,10,89 & 9 points,9,Chuck,Chuck_9x
3,3,2024-07-09,2024-07-09_03,89,44.266009562584266,3.7260896163549715,40.5166,52.3406,0.7012317207078651,0.07074603120360544,44.5691191011236,1.0043412591460674,0.3031095384382022,11.824000000000005,13.355619940490651,8.41749607243667,63.12607980411884,42.12532,50.6730103135,8.547690313499999,9,10,89 & 9 points,9,Chuck,Chuck_9x
3,4,2024-07-09,2024-07-09_04,89,44.079486308876405,3.6802060420349068,40.3343,52.0542,0.7098651757528089,0.0709275935854454,44.37532134831461,1.0057002151011236,0.2958350393258427,11.719900000000003,13.294052382865377,8.349022074002287,62.09557506766028,41.97334,50.3982291695,8.424889169499998,10,10,89 & 9 points,9,Chuck,Chuck_9x
3,5,2024-07-09,2024-07-09_05,89,43.976832691348314,3.617573040407448,40.2553,51.8725,0.7032826336179775,0.06973497281365054,44.27980224719101,1.0062521894606742,0.3029695558539326,11.617200000000004,13.208318208743451,8.226088190110024,62.530809932150966,41.93664,50.16511751,8.228477510000005,10,10,89 & 9 points,9,Chuck,Chuck_9x
3,6,2024-07-09,2024-07-09_06,89,43.70646829337079,3.612516559788651,40.0075,51.6604,0.6941350511123595,0.06870803073135472,44.01752247191011,1.0051892295393259,0.31105417841573035,11.652900000000002,13.33086434916484,8.265404872204195,62.96536707565864,41.67316,49.894411573499994,8.221251573499991,12,10,89 & 9 points,9,Chuck,Chuck_9x
3,7,2024-07-09,2024-07-09_07,89,43.58551297651685,3.5956182045580425,39.8958,51.4953,0.6886078678651686,0.0665530264845095,43.90217303370787,1.0052679251685392,0.31666005730337077,11.599499999999999,13.30660029887639,8.249571839375394,63.29511324295676,41.5828,49.743940357,8.161140357,11,10,89 & 9 points,9,Chuck,Chuck_9x
3,8,2024-07-09,2024-07-09_08,89,43.50429716483146,3.5806412679625534,39.8245,51.3609,0.6871177747078652,0.06687553026582094,43.82210898876404,1.0049295985955056,0.31781182384269663,11.5364,13.258920097352977,8.23054617891199,63.31417810189489,41.52034,49.6345854715,8.114245471500006,11,10,89 & 9 points,9,Chuck,Chuck_9x
3,9,2024-07-09,2024-07-09_09,89,43.42807412224719,3.5553391158461136,39.7708,51.19,0.6867361363370786,0.06727236896771921,43.74632696629214,1.004988980280899,0.31825284395505615,11.419199999999996,13.147255814125783,8.186729869342274,63.23837034975961,41.44628,49.516828461,8.070548461000001,11,10,89 & 9 points,9,Chuck,Chuck_9x
3,10,2024-07-09,2024-07-09_10,89,42.98307262797753,3.537856523444539,39.3302,50.7712,0.6948525237528089,0.07080619242609643,43.29303483146067,1.004814726988764,0.30996220328089885,11.441000000000003,13.308727483285011,8.230813450832178,61.859273959071906,41.02834,49.0457527085,8.017412708499997,12,10,89 & 9 points,9,Chuck,Chuck_9x
4,1,2024-07-11,2024-07-11_01,89,44.30630482640449,3.7748835123493496,40.5354,52.6455,0.6986135878202246,0.07106157855664913,44.61187528089888,1.0041840422921349,0.30557045446067416,12.110099999999996,13.66633941540408,8.519969171745721,63.420330779203084,42.15442,50.809791833000006,8.655371833000004,8,10,89 & 9 points,3,Si,Si_3x
4,2,2024-07-11,2024-07-11_02,89,44.36490342820225,3.737808419771371,40.6087,52.5266,0.6955457961348315,0.0702752493616396,44.67302471910112,1.0036670870449438,0.30812129091011237,11.917900000000003,13.431675805727028,8.4251472018201,63.7843024495861,42.22584,50.794284621500005,8.568444621500007,8,10,89 & 9 points,3,Si,Si_3x
4,3,2024-07-11,2024-07-11_03,89,44.324505951348314,3.668143649233856,40.6007,52.3633,0.7068376026067416,0.07161326972786987,44.62098988764045,1.0033215389325842,0.2964839363483146,11.762599999999999,13.268732214309308,8.275656029330822,62.70818896431694,42.24422,50.613986185499996,8.369766185499998,9,10,89 & 9 points,3,Si,Si_3x
4,4,2024-07-11,2024-07-11_04,89,43.998570636404494,3.6403860875063505,40.2776,51.9429,0.704332305977528,0.07209500422723976,44.297510112359554,1.0032717819101125,0.29893947593258424,11.665300000000002,13.256453370269389,8.273873525551052,62.46848293482691,41.95012,50.239942534,8.289822534000002,8,10,89 & 9 points,3,Si,Si_3x
4,5,2024-07-11,2024-07-11_05,89,43.92957708887641,3.58105345993556,40.2389,51.7485,0.7013869613932584,0.06964530083925356,44.23135617977528,1.0031660522022472,0.3017790908314607,11.509599999999999,13.100057822904004,8.151804996188623,62.632440445732314,41.91316,50.0544798745,8.141319874499999,10,10,89 & 9 points,3,Si,Si_3x
4,6,2024-07-11,2024-07-11_06,89,43.64391731,3.5909332851148625,39.9431,51.5914,0.6940051048876404,0.06985113650871094,43.952730337078656,1.0028181318764045,0.30881302698876406,11.648299999999999,13.34470038202902,8.227797838605296,62.88702633832349,41.64512,49.7831221975,8.1380021975,9,10,89 & 9 points,3,Si,Si_3x
4,7,2024-07-11,2024-07-11_07,89,43.214110956853936,3.544839253352606,39.5572,51.0043,0.6865208035955057,0.06837444218148397,43.530248314606744,1.0026581613033707,0.3161373576966292,11.447099999999999,13.244632073339508,8.202966981993136,62.946542523590374,41.272360000000006,49.266064037,7.993704036999993,10,10,89 & 9 points,3,Si,Si_3x
4,8,2024-07-11,2024-07-11_08,89,43.135930337078655,3.5405483509044084,39.4823,50.9625,0.6823962143258426,0.05702398864772311,43.455852808988766,1.002318686235955,0.31992247191011236,11.480199999999996,13.307004057046939,8.207886843374824,63.21244085401879,41.206939999999996,49.190870000000004,7.983930000000008,0,10,89 & 9 points,3,Si,Si_3x
4,9,2024-07-11,2024-07-11_09,89,42.94292808988764,3.535692373945909,39.3009,50.7659,0.6798821283483146,0.05797115427427949,43.26502696629213,1.001981004752809,0.32209887640449436,11.465000000000003,13.349113008784125,8.233468305992174,63.16231343543609,41.02358,48.99262,7.96904,0,10,89 & 9 points,3,Si,Si_3x
4,10,2024-07-11,2024-07-11_10,89,43.42402808988764,3.5187772857649904,39.775,51.2116,0.6849691163707865,0.05804773996163711,43.7405797752809,1.001520801764045,0.3165516853932584,11.436599999999999,13.168515799969388,8.103295434686826,63.39559996509596,41.54094,49.438415,7.897475,0,10,89 & 9 points,3,Si,Si_3x
5,1,2024-07-19,2024-07-19_01,89,44.31420112359551,3.7898979852093886,40.572,52.7809,0.6845211126067415,0.05886040471461799,44.63113146067416,1.0014514496853932,0.3169303370786517,12.2089,13.775380905489524,8.552332861962443,64.7375227841279,42.19782,50.862615,8.664794999999998,0,10,89 & 9 points,1,Si,Si_1x
5,2,2024-07-19,2024-07-19_02,89,43.71237640449438,3.6750832426571853,40.0443,51.7959,0.6790159967977528,0.05639475777024458,44.034883146067415,1.0015227383707865,0.3225067415730337,11.751600000000003,13.44195965377867,8.407420380556854,64.376062729954,41.66418,50.04059,8.37641,0,10,89 & 9 points,1,Si,Si_1x
5,3,2024-07-19,2024-07-19_03,89,43.85850112359551,3.59665582626589,40.1919,51.7073,0.6876664316516854,0.0570729546336776,44.17234382022472,1.001509128280899,0.3138426966292135,11.5154,13.127899614659665,8.200589929259847,63.778743740992404,41.88988,50.023880000000005,8.134000000000007,0,10,89 & 9 points,1,Si,Si_1x
5,4,2024-07-19,2024-07-19_04,89,43.35476853932584,3.5109266995920128,39.738,51.0861,0.6867590108202247,0.05714211546948716,43.669232584269665,1.001223055764045,0.31446404494382024,11.348100000000002,13.087487700120546,8.098132726524312,63.12952266552053,41.45686,49.357155,7.900295,0,10,89 & 9 points,1,Si,Si_1x
5,5,2024-07-19,2024-07-19_05,89,43.50141797752809,3.5255169966313815,39.8595,51.3457,0.6863818737752809,0.05746484730667453,43.8162191011236,1.0011829973707864,0.3148011235955056,11.486200000000004,13.202098384394654,8.1043725941361,63.37786535395937,41.60316,49.52066,7.917499999999997,0,10,89 & 9 points,1,Si,Si_1x
5,6,2024-07-19,2024-07-19_06,89,43.371765168539326,3.514368172720677,39.7342,51.1782,0.6859885106516854,0.05733806854594322,43.6870415730337,1.0012649151460673,0.31527640449438205,11.443999999999996,13.192914740188112,8.102894035011289,63.2252063920668,41.48968,49.369025,7.879345000000001,0,10,89 & 9 points,1,Si,Si_1x
5,7,2024-07-19,2024-07-19_07,89,43.267224363932584,3.499747225483388,39.6316,50.9781,0.6830332948089888,0.057076140201413134,43.58529438202247,1.0011033128988764,0.31807001808988766,11.346499999999999,13.112119123428684,8.088679773044943,63.34570319303735,41.35226,49.2397684195,7.887508419500001,1,10,89 & 9 points,1,Si,Si_1x
5,8,2024-07-19,2024-07-19_08,89,43.17212696629213,3.5171884290439914,39.5676,51.0264,0.6526723126966293,0.053663339834651914,43.5278584269663,1.0084037733707865,0.3557314606741573,11.458800000000004,13.27106261054359,8.146896333808469,66.14671118485013,41.3371,49.18588,7.848779999999998,0,10,89 & 9 points,1,Si,Si_1x
5,9,2024-07-19,2024-07-19_09,89,43.233769856629216,3.4869587445155985,39.6471,50.9989,0.6486990951573034,0.053078044758958325,43.59134831460674,1.0062775531460673,0.3575784579775281,11.351799999999997,13.128394814568061,8.06535899154519,66.64687862119715,41.442099999999996,49.186890862,7.744790862000002,1,10,89 & 9 points,1,Si,Si_1x
5,10,2024-07-19,2024-07-19_10,89,43.02462584269663,3.4908134401574133,39.4453,50.8589,0.6469587104606741,0.05421811589744497,43.38445730337079,1.0067901711348315,0.3598314606741573,11.413599999999995,13.264031675405537,8.1135242242902,66.50289291577892,41.2391,48.985769999999995,7.746669999999995,0,10,89 & 9 points,1,Si,Si_1x
6,1,2024-08-01,2024-08-01_01,89,43.75222247191011,3.6681675018372233,40.0937,51.9813,0.6493337256741573,0.05755652360763671,44.109641573033706,1.0067528267977528,0.35741910112359554,11.887599999999999,13.585138455117452,8.383956961711528,67.38017870007486,41.7329,50.06589,8.332990000000002,0,10,89 & 9 points,9,Si,Si_9x
6,2,2024-08-01,2024-08-01_02,89,44.195029213483146,3.7128038846305627,40.5022,52.2677,0.6518977663483146,0.05703998295130566,44.54920561797753,1.0060741708426966,0.35417640449438204,11.765499999999996,13.310886098939994,8.400953570357297,67.79441730725206,42.04954,50.59716,8.547620000000002,0,10,89 & 9 points,9,Si,Si_9x
6,3,2024-08-01,2024-08-01_03,89,44.066997752808994,3.6796436663257563,40.3885,52.1867,0.6475585641123596,0.05703630329456149,44.42434494382022,1.0049057551235956,0.35734719101123597,11.798200000000001,13.386661903065475,8.35011199756898,68.05098441283654,42.028800000000004,50.40319,8.374389999999998,0,10,89 & 9 points,9,Si,Si_9x
6,4,2024-08-01,2024-08-01_04,89,43.89461797752809,3.6601723774472275,40.222,51.9347,0.649333190730337,0.056189767224141214,44.25053258426966,1.00524779747191,0.35591460674157305,11.712699999999998,13.341840685339065,8.338544783146439,67.59952918494379,41.88268000000001,50.18391,8.30122999999999,0,10,89 & 9 points,9,Si,Si_9x
6,5,2024-08-01,2024-08-01_05,89,43.69129550561797,3.6235096083803935,40.0373,51.6084,0.6490255172808989,0.055440489478585195,44.04764606741573,1.0053760790786517,0.3563505617977528,11.571100000000001,13.241882468914374,8.293435949763655,67.31830158028801,41.71946,49.908915,8.189455000000002,0,10,89 & 9 points,9,Si,Si_9x
6,6,2024-08-01,2024-08-01_06,89,43.231184269662926,3.57928583223534,39.5939,51.0864,0.6492932253370786,0.05427711317374769,43.58581348314607,1.0039224388202248,0.3546292134831461,11.4925,13.291909756986177,8.27940731373179,66.58191181221642,41.30176,49.372335,8.070574999999998,0,10,89 & 9 points,9,Si,Si_9x
6,7,2024-08-01,2024-08-01_07,89,42.97732808988764,3.8669348914279533,28.653,50.9534,0.6838990728202247,0.05699069127534365,43.297388764044946,1.003959746977528,0.3200606741573033,22.300400000000003,25.94437694376722,8.997615866999011,62.84162356392756,41.20908,49.23289,8.023809999999997,0,10,89 & 9 points,9,Si,Si_9x
6,8,2024-08-01,2024-08-01_08,89,43.32931011235955,3.550864204670488,39.6672,51.2159,0.6852053733483147,0.0575843955662565,43.647895505617974,1.0037907666067414,0.31858539325842694,11.548699999999997,13.326660371527316,8.195062869596937,63.23550835660726,41.40334,49.398475000000005,7.995135000000005,0,10,89 & 9 points,9,Si,Si_9x
6,9,2024-08-01,2024-08-01_09,89,43.23398539325843,3.5302805626835823,39.4678,50.9339,0.6820952078539325,0.057404228024837065,43.55524831460674,1.003358129202247,0.32126292134831463,11.466100000000004,13.260517039666597,8.16552193967773,63.38409197930736,41.27038,49.262485,7.992104999999995,0,10,89 & 9 points,9,Si,Si_9x
6,10,2024-08-01,2024-08-01_10,89,43.2034202247191,3.5323907616507277,39.5395,51.0186,0.6829520741348314,0.05705679845319233,43.52359101123596,1.0031228606516853,0.32017078651685393,11.479100000000003,13.28494357656453,8.176183143087474,63.25981260024652,41.31292,49.2414,7.92848,0,10,89 & 9 points,9,Si,Si_9x
7,1,2024-08-05,2024-08-05_01,89,43.83111460674157,3.7184122433185767,40.0996,52.1228,0.6818525041235955,0.0561523821858084,44.152675280898876,1.003413178280899,0.3215606741573034,12.023199999999996,13.715371041637544,8.483499168754097,64.28239882037091,41.813159999999996,50.23291,8.41975,0,6,89 & 9 points,3,SiO2,SiO2_3x
7,2,2024-08-05,2024-08-05_02,89,44.11084831460674,3.716409880580997,40.3837,52.2922,0.6818559953483146,0.056401515057320814,44.43279438202247,1.003802062764045,0.32194606741573034,11.908500000000004,13.49838016610605,8.42516075427721,64.69232303526708,42.02532,50.501774999999995,8.476454999999994,0,6,89 & 9 points,3,SiO2,SiO2_3x
7,3,2024-08-05,2024-08-05_03,89,43.68900561797753,3.6333695601065665,40.0253,51.6961,0.6818448824269663,0.056911198942191425,44.01055280898876,1.0033920734382022,0.32154719101123597,11.6708,13.356678453672105,8.316439133170558,64.07469901727559,41.66356,49.927049999999994,8.263489999999997,0,6,89 & 9 points,3,SiO2,SiO2_3x
7,4,2024-08-05,2024-08-05_04,89,43.760993258426964,3.6074572366204105,40.0782,51.5847,0.6875776283932584,0.05697498127650423,44.07588314606742,1.0024675160337078,0.31488988764044945,11.506499999999996,13.146982213188469,8.243545148339908,63.64516739831734,41.770179999999996,49.94082,8.170640000000006,0,6,89 & 9 points,3,SiO2,SiO2_3x
7,5,2024-08-05,2024-08-05_05,89,43.5520786516854,3.5581089308109055,39.8751,51.3076,0.6870660943820225,0.05746112764240896,43.86716629213483,1.0021537348314606,0.3150876404494382,11.432499999999997,13.125091102348081,8.169779815258513,63.38848475830852,41.570640000000004,49.640840000000004,8.0702,0,6,89 & 9 points,3,SiO2,SiO2_3x
7,6,2024-08-05,2024-08-05_06,89,43.370857303370784,3.5400881746494157,39.7078,51.2329,0.685676758752809,0.05787411052426468,43.68819662921348,1.0030160845955056,0.31733932584269664,11.525100000000002,13.286686863697609,8.162366148050017,63.252628515889754,41.45528,49.41869,7.963409999999996,0,6,89 & 9 points,3,SiO2,SiO2_3x
8,1,2024-08-07,2024-08-07_01,89,43.74446306921348,3.703222464475212,40.044,51.9915,0.6797819038426967,0.05557361020411549,44.06656516853933,1.0018840032022471,0.3221020993595506,11.947500000000005,13.656013997813162,8.465579880626011,64.35073193613002,41.70208,50.121050658,8.418970658,1,10,89 points,3,SiO2,SiO2_3x
8,2,2024-08-07,2024-08-07_02,89,43.896177528089886,3.6837317593018746,40.1973,51.877,0.6783756517303371,0.0553125870435278,44.21995617977528,1.0021543034157303,0.3237786516853932,11.679700000000004,13.303777979900383,8.39191922108615,64.70777277475042,41.82899999999999,50.232260000000004,8.40326000000001,0,10,89 points,3,SiO2,SiO2_3x
8,3,2024-08-07,2024-08-07_03,89,43.71542808988764,3.625126988151548,40.0513,51.5945,0.676412922752809,0.055372230259240936,44.040443820224716,1.0014286530898877,0.32501573033707865,11.543199999999999,13.202661513762234,8.292557448362542,64.62831595821415,41.7085,49.938225,8.229725000000002,0,10,89 points,3,SiO2,SiO2_3x
8,4,2024-08-07,2024-08-07_04,89,43.832687640449436,3.6163890230267297,40.1374,51.7433,0.6872802449438202,0.057114385643817496,44.14722921348314,1.001821817977528,0.31454157303370783,11.605899999999998,13.238864218412548,8.25043869700902,63.77702249252401,41.83774,50.025214999999996,8.187475,0,10,89 points,3,SiO2,SiO2_3x
8,5,2024-08-07,2024-08-07_05,89,43.646195505617975,3.586914638810899,39.9924,51.5523,0.6857031971685393,0.05636211633754415,43.96276741573033,1.0022751072808989,0.3165719101123596,11.559899999999999,13.242734980775186,8.218161049911451,63.651731078176894,41.61824,49.774315,8.156075000000001,0,10,89 points,3,SiO2,SiO2_3x
8,6,2024-08-07,2024-08-07_06,89,43.50728202247191,3.573204059465712,39.8199,51.2551,0.688791018,0.05663656512982244,43.82409101123595,1.005600006764045,0.31680898876404495,11.435200000000002,13.14170808704347,8.212887345203773,63.164705818611466,41.54894,49.618815,8.069874999999996,0,10,89 points,3,SiO2,SiO2_3x
8,7,2024-08-07,2024-08-07_07,89,43.40571685393258,3.5638474003537484,39.7304,51.2407,0.686731098505618,0.057497289802199106,43.72177303370786,1.0027872782808989,0.3160561797752809,11.510299999999994,13.258967751568367,8.210548422334975,63.20627819009057,41.45528,49.49789,8.042609999999996,0,10,89 points,3,SiO2,SiO2_3x
8,8,2024-08-07,2024-08-07_08,89,43.69908426966292,3.784513695938984,39.8948,51.9439,0.6884493064719102,0.05781549705555903,44.0132808988764,1.0026459356853932,0.3141966292134831,12.049100000000003,13.786444500353996,8.660395885151981,63.474657986957986,41.597519999999996,50.234635000000004,8.637115000000009,0,10,89 points,3,SiO2,SiO2_3x
8,9,2024-08-07,2024-08-07_09,89,43.47381460674157,3.7502828044741126,39.6855,51.7371,0.684463488764045,0.05782163137539754,43.79183258426966,1.0024814662921349,0.31801797752808986,12.0516,13.860757457123553,8.626532634411495,63.51516964804575,41.39902,49.938069999999996,8.539049999999996,0,10,89 points,3,SiO2,SiO2_3x
8,10,2024-08-07,2024-08-07_10,89,43.21752471910112,3.549246849341962,39.5611,51.0756,0.6817811325505617,0.05721121750089327,43.53814719101124,1.0024036044606741,0.32062247191011234,11.514499999999998,13.321563503278176,8.212517659007155,63.38914741952918,41.304680000000005,49.29548,7.990799999999993,0,10,89 points,3,SiO2,SiO2_3x
9,1,2024-08-21,2024-08-21_01,89,44.29168651685393,3.8126866534991692,40.5155,52.6704,0.6850698094382023,0.05801586950381514,44.60846404494382,1.0018473375280899,0.31677752808988763,12.154899999999998,13.721423765806254,8.608131578029573,64.65280750464792,42.03802,50.868125,8.830104999999996,0,10,89 & 9 points,3,Chuck,Chuck_3x
9,2,2024-08-21,2024-08-21_02,89,44.376304494382026,3.799254092010874,40.613,52.64,0.6824940887865169,0.05793330021732121,44.695559550561796,1.001749144966292,0.3192550561797753,12.027000000000001,13.551150931825115,8.56144768091686,65.02078951816807,42.19002,50.927319999999995,8.737299999999998,0,10,89 & 9 points,3,Chuck,Chuck_3x
9,3,2024-08-21,2024-08-21_03,89,44.198883146067416,3.7333308124014857,40.4619,52.3408,0.680685106505618,0.05692063033692775,44.519191011235954,1.0009929716741572,0.3203078651685393,11.878900000000002,13.438009237408664,8.44666323369227,64.93293701248717,42.07832,50.623345,8.545025000000003,0,10,89 & 9 points,3,Chuck,Chuck_3x
9,4,2024-08-21,2024-08-21_04,89,43.97901235955056,3.6845254736354107,40.2646,52.0674,0.6769606859213484,0.056420242653306855,44.30296853932584,1.0009168656966292,0.3239561797752809,11.802799999999998,13.418673324796574,8.377917729285416,64.96538613567316,41.91426,50.310585,8.396325000000004,0,10,89 & 9 points,3,Chuck,Chuck_3x
9,5,2024-08-21,2024-08-21_05,89,43.781948314606744,3.6411057775986007,40.0754,51.7766,0.6825289215393259,0.05586447958977718,44.09998426966292,1.0005648765955057,0.31803595505617976,11.7012,13.363041676352475,8.31645442417152,64.14665654880109,41.754039999999996,50.026975,8.272935000000004,0,10,89 & 9 points,3,Chuck,Chuck_3x
9,6,2024-08-21,2024-08-21_06,89,43.35196179775281,3.586823470879388,39.689,51.2778,0.684452794,0.05754252420811963,43.66770224719101,1.0001932434382022,0.31574044943820223,11.588799999999999,13.365946452509464,8.273728159322456,63.33813256046523,41.3576,49.4991,8.1415,0,10,89 & 9 points,3,Chuck,Chuck_3x
9,7,2024-08-21,2024-08-21_07,89,43.514860674157305,3.5902272190887756,39.8362,51.3211,0.6842220685955056,0.05744699247677191,43.8305797752809,0.9999411697191012,0.3157191011235955,11.484900000000003,13.19652622353526,8.250577305010072,63.59756966547386,41.47998,49.66292,8.182940000000002,0,10,89 & 9 points,3,Chuck,Chuck_3x
9,8,2024-08-21,2024-08-21_08,89,43.43098426966292,3.580032522481111,39.7517,51.2209,0.6836194708314607,0.057308506054757985,43.746855056179776,0.9994902573483145,0.31587078651685396,11.4692,13.203937457170845,8.243037966288524,63.53093515145121,41.465199999999996,49.56367,8.098470000000006,0,10,89 & 9 points,3,Chuck,Chuck_3x
9,10,2024-08-21,2024-08-21_10,89,43.34042359550562,3.5570727673257627,39.687,51.2241,0.6792952972471911,0.05666017112997063,43.66025730337079,0.9991290051123595,0.3198337078651685,11.537100000000002,13.309860683037249,8.207286575054678,63.802036862525675,41.40788,49.42573,8.017850000000003,0,10,89 & 9 points,3,Chuck,Chuck_3x
10,1,2024-08-22,2024-08-22_01,89,44.3370988764045,3.776954298604727,40.5799,52.5928,0.683461737505618,0.05881808508956235,44.65241235955056,0.9987752206516853,0.3153134831460674,12.012899999999995,13.547232796497958,8.518722231090232,64.8713694466913,42.20476,50.849824999999996,8.645064999999995,0,10,89 points,3,SiO2,SiO2_3x
10,2,2024-08-22,2024-08-22_02,89,44.010087640449434,3.711611944713637,40.302,52.1391,0.6819208378314606,0.05784875322585887,44.327308988764045,0.9991421861460674,0.31722134831460674,11.8371,13.448166812011282,8.433548178855055,64.53841149715196,41.887879999999996,50.39011,8.502230000000004,0,10,89 points,3,SiO2,SiO2_3x
10,3,2024-08-22,2024-08-22_03,89,44.15319438202248,3.6983499981674743,40.4314,52.1227,0.6797038363033708,0.05630565891473841,44.4722,0.9987094542808989,0.3190056179775281,11.691300000000005,13.239472436404583,8.376177646782683,64.95946031753111,42.06318,50.510715,8.447534999999995,0,10,89 points,3,SiO2,SiO2_3x
10,4,2024-08-22,2024-08-22_04,89,43.86219509404494,3.5561902511014423,40.22615165,51.5528,0.6164995228876404,0.09119996056856784,44.24411797752809,0.9984224064157303,0.381922883516854,11.32664835,12.911629622861478,8.10764313887304,71.14716794685826,41.879540000000006,49.9749416315,8.095401631499996,5,10,89 points,3,SiO2,SiO2_3x

File: data/processed/wafers_9pt.csv
lot_number,wafer_number,date,experiment_key,n_points,si_etch_mean,si_etch_std,si_etch_min,si_etch_max,oxide_etch_mean,oxide_etch_std,stepheight_mean,preox_mean,postox_mean,si_etch_range,si_nu_pct,si_cv_pct,selectivity,n_wafers_planned,measurements,cond_rep,cond_type,cond_label
1,1,2024-07-02,2024-07-02_01,9,40.817,1.0380920515541983,39.3717,42.7924,0.6323222222222222,0.05653049570315517,41.44932222222222,1.000688888888889,0.3683666666666667,3.4207000000000036,4.190288360242061,2.5432835621290106,64.55094976190058,10,89 & 9 points,3,Chuck,Chuck_3x
1,2,2024-07-02,2024-07-02_02,9,40.614200000000004,1.0229303348713414,39.152,42.5551,0.6309111111111112,0.05500591887343678,41.245111111111115,1.0005,0.36958888888888886,3.403100000000002,4.189544543534037,2.518651936690471,64.37388609066254,10,89 & 9 points,3,Chuck,Chuck_3x
1,3,2024-07-02,2024-07-02_03,9,40.76216666666667,1.0237989023729221,39.3005,42.6863,0.6279444444444445,0.055097983427506506,41.39011111111111,1.0001666666666666,0.37222222222222223,3.3858000000000033,4.153115838624872,2.5116400478538234,64.91365124303283,10,89 & 9 points,3,Chuck,Chuck_3x
1,4,2024-07-02,2024-07-02_04,9,40.519666666666666,1.0273499391638647,39.0666,42.5306,0.6221333333333333,0.05488132651458056,41.1418,0.999788888888889,0.3776555555555555,3.4639999999999986,4.274467542510219,2.5354353174109643,65.13019717102443,10,89 & 9 points,3,Chuck,Chuck_3x
1,5,2024-07-02,2024-07-02_05,9,40.10752222222222,1.0216316126395275,38.6662,42.0905,0.6136555555555555,0.053963647743437246,40.721177777777775,0.9996111111111112,0.3859555555555556,3.4242999999999952,4.268899959747085,2.5472319306563294,65.3583624545076,10,89 & 9 points,3,Chuck,Chuck_3x
1,6,2024-07-02,2024-07-02_06,9,40.264155555555554,1.0346086000405073,38.813,42.2801,0.6136777777777778,0.05441644461414624,40.87783333333333,0.9996222222222223,0.3859444444444444,3.467099999999995,4.305442337187688,2.5695524611536387,65.61123282214699,10,89 & 9 points,3,Chuck,Chuck_3x
1,7,2024-07-02,2024-07-02_07,9,40.13124444444444,1.0354355787675913,38.6888,42.1817,0.6106555555555555,0.05481450791330499,40.7419,0.9996666666666667,0.38901111111111114,3.492899999999999,4.351846109376677,2.58012327577081,65.71829909568952,10,89 & 9 points,3,Chuck,Chuck_3x
1,8,2024-07-02,2024-07-02_08,9,39.79421111111111,1.027709689606513,38.4364,41.8354,0.6043444444444445,0.053735512259378136,40.398555555555554,0.9987333333333334,0.3943888888888889,3.399000000000001,4.270721676715124,2.582560781860962,65.84690481881194,10,89 & 9 points,3,Chuck,Chuck_3x
1,9,2024-07-02,2024-07-02_09,9,40.0573,1.0222339898477246,38.6399,42.0554,0.6064333333333333,0.05436460245417052,40.66373333333333,0.9985777777777778,0.39214444444444446,3.4155000000000015,4.263267868777978,2.5519293358457125,66.05392183806958,10,89 & 9 points,3,Chuck,Chuck_3x
1,10,2024-07-02,2024-07-02_10,9,40.01148888888889,1.0198561766793928,38.612,42.0128,0.6054222222222223,0.05368835483086109,40.616911111111115,0.9981555555555555,0.3927333333333334,3.4007999999999967,4.249779368925699,2.5489083385812337,66.08856996035824,10,89 & 9 points,3,Chuck,Chuck_3x
2,1,2024-07-05,2024-07-05_01,9,40.67755555555556,1.0310832169508812,39.3174,42.7074,0.6252777777777778,0.055911264021165225,41.30283333333333,0.9977666666666667,0.3724888888888889,3.3900000000000006,4.166917054996204,2.534771824090252,65.05517547756553,10,89 & 9 points,1,Chuck,Chuck_1x
2,2,2024-07-05,2024-07-05_02,9,40.748666666666665,1.0345609866025296,39.4112,42.82,0.6292666666666666,0.0557889998117909,41.37793333333333,0.9978,0.3685333333333333,3.4087999999999994,4.182713544819462,2.538883038960448,64.75580040258502,10,89 & 9 points,1,Chuck,Chuck_1x
2,3,2024-07-05,2024-07-05_03,9,40.55758888888889,1.0197647466995086,39.2271,42.5961,0.6223777777777778,0.05533420682041484,41.17996666666667,0.9972555555555557,0.37487777777777775,3.3689999999999998,4.153353407212734,2.5143623539684388,65.16554789873959,10,89 & 9 points,1,Chuck,Chuck_1x
2,4,2024-07-05,2024-07-05_04,9,40.09654444444445,1.0030139095634638,38.7944,42.1037,0.6141444444444444,0.05482661559660397,40.71068888888889,0.9970222222222223,0.38287777777777776,3.3093000000000004,4.1266648359002405,2.501497132634919,65.28845910299786,10,89 & 9 points,1,Chuck,Chuck_1x
2,5,2024-07-05,2024-07-05_05,9,40.22003333333333,1.0173047957716521,38.8906,42.2601,0.6123444444444445,0.05489030221977083,40.83237777777778,0.9968333333333332,0.3844888888888889,3.369500000000002,4.1888329282007915,2.5293484650807985,65.68204169766472,10,89 & 9 points,1,Chuck,Chuck_1x
2,6,2024-07-05,2024-07-05_06,9,40.10883333333334,1.0227198541145062,38.7916,42.1608,0.6098,0.05463707532436195,40.71863333333333,0.9971555555555555,0.38735555555555556,3.3691999999999993,4.200072303274839,2.5498618860712465,65.7737509565978,10,89 & 9 points,1,Chuck,Chuck_1x
2,7,2024-07-05,2024-07-05_07,9,39.994011111111114,1.0322444107918953,38.6642,42.0934,0.6075,0.05503049154786825,40.60151111111111,0.9969666666666667,0.3894666666666667,3.4292000000000016,4.287141880409319,2.5809974596549474,65.83376314586191,10,89 & 9 points,1,Chuck,Chuck_1x
2,8,2024-07-05,2024-07-05_08,9,39.6867,1.0134953416271848,38.3685,41.7236,0.6023888888888889,0.055382114541710215,40.28908888888889,0.9966222222222222,0.3942333333333333,3.3551,4.226982843118727,2.553740526743682,65.88219127547727,10,89 & 9 points,1,Chuck,Chuck_1x
2,9,2024-07-05,2024-07-05_09,9,39.89678888888889,1.0195255813912225,38.5719,41.9445,0.6042222222222222,0.0554417211533376,40.50101111111111,0.9963555555555555,0.39213333333333333,3.3725999999999985,4.22665594641284,2.5554076149601017,66.02999264435455,10,89 & 9 points,1,Chuck,Chuck_1x
2,10,2024-07-05,2024-07-05_10,9,39.84101111111111,1.0185826002888063,38.5168,41.8825,0.6023777777777778,0.05557550669534596,40.44338888888889,0.9962555555555556,0.39387777777777777,3.365699999999997,4.223913884380999,2.5566183484854825,66.13957649315674,10,89 & 9 points,1,Chuck,Chuck_1x
3,1,2024-07-09,2024-07-09_01,9,40.72432222222223,1.0375865949136227,39.3368,42.7286,0.6308,0.05690762251227863,41.35512222222222,0.9962333333333334,0.36543333333333333,3.3918000000000035,4.164341866135693,2.5478302358275666,64.55980060593251,10,89 & 9 points,9,Chuck,Chuck_9x
3,2,2024-07-09,2024-07-09_02,9,40.55747777777778,1.0210681903988783,39.1942,42.5868,0.6342666666666666,0.05516076504183022,41.191744444444446,0.996588888888889,0.3623222222222222,3.3925999999999945,4.182459297134677,2.517583060745314,63.94388970639759,10,89 & 9 points,9,Chuck,Chuck_9x
3,3,2024-07-09,2024-07-09_03,9,40.692055555555555,1.031837048800718,39.311,42.7497,0.6339888888888888,0.055288978206430174,41.32604444444444,1.004388888888889,0.3704,3.438699999999997,4.225271927225759,2.5357211247094265,64.18417778089346,10,89 & 9 points,9,Chuck,Chuck_9x
3,4,2024-07-09,2024-07-09_04,9,40.53012222222222,1.0302822134951382,39.151,42.5907,0.6276444444444444,0.05518186094884605,41.15776666666667,1.0056222222222222,0.3779777777777778,3.439699999999995,4.24338715430032,2.5420160537543253,64.57497167540008,10,89 & 9 points,9,Chuck,Chuck_9x
3,5,2024-07-09,2024-07-09_05,9,40.468555555555554,1.0289563974133107,39.0946,42.5296,0.6244333333333334,0.05498781683245847,41.09298888888889,1.0061333333333333,0.3817,3.4350000000000023,4.244035835779223,2.5426071755903203,64.80844854890655,10,89 & 9 points,9,Chuck,Chuck_9x
3,6,2024-07-09,2024-07-09_06,9,40.21882222222222,1.0218963154079994,38.8598,42.2643,0.6175444444444445,0.05427902705260826,40.83636666666667,1.005088888888889,0.3875444444444444,3.4044999999999987,4.232471032081716,2.54084097679859,65.12700840245417,10,89 & 9 points,9,Chuck,Chuck_9x
3,7,2024-07-09,2024-07-09_07,9,40.117266666666666,1.0232907724591302,38.7708,42.1647,0.6142888888888889,0.05411213922135322,40.73155555555556,1.0051555555555556,0.3908666666666667,3.393900000000002,4.229974125854373,2.5507489853723757,65.30684079152046,10,89 & 9 points,9,Chuck,Chuck_9x
3,8,2024-07-09,2024-07-09_08,9,40.05622222222222,1.019612449386748,38.7341,42.0911,0.6124555555555555,0.05392988761139576,40.66867777777778,1.0048222222222223,0.39236666666666664,3.3569999999999993,4.190360215918736,2.5454533473730625,65.40265960341793,10,89 & 9 points,9,Chuck,Chuck_9x
3,9,2024-07-09,2024-07-09_09,9,39.98883333333333,1.0214281778470737,38.6696,42.046,0.6119111111111111,0.05389838690639182,40.600744444444445,1.0048555555555554,0.3929444444444445,3.3763999999999967,4.221678551929076,2.5542835154324095,65.35072269029634,10,89 & 9 points,9,Chuck,Chuck_9x
3,10,2024-07-09,2024-07-09_10,9,39.584266666666664,1.0048216782096198,38.2873,41.6023,0.6046333333333334,0.05348394618948757,40.188900000000004,1.004711111111111,0.40007777777777775,3.3149999999999977,4.187269689640999,2.538437017593572,65.4682176525718,10,89 & 9 points,9,Chuck,Chuck_9x
4,1,2024-07-11,2024-07-11_01,9,40.72855555555556,1.0150192659638402,39.4005,42.7389,0.6349777777777779,0.057061650383111444,41.36353333333333,1.0040555555555555,0.3690777777777778,3.3384,4.098353052867631,2.492156306843018,64.14170224679779,10,89 & 9 points,3,Si,Si_3x
4,2,2024-07-11,2024-07-11_02,9,40.792388888888894,1.029363109457065,39.4419,42.8406,0.6348222222222222,0.05595133550188451,41.42721111111111,1.0035444444444446,0.36872222222222223,3.398700000000005,4.165850655691495,2.5234195336312966,64.25797248573531,10,89 & 9 points,3,Si,Si_3x
4,3,2024-07-11,2024-07-11_03,9,40.79787777777778,1.0225863078217154,39.4465,42.7985,0.6321444444444445,0.056092136505732956,41.43002222222222,1.0031666666666668,0.3710222222222222,3.3519999999999968,4.108056818859583,2.506469364391078,64.5388536375301,10,89 & 9 points,3,Si,Si_3x
4,4,2024-07-11,2024-07-11_04,9,40.4751,1.0325245336068283,39.1354,42.5503,0.6245555555555556,0.05545421785380964,41.09965555555556,1.0031222222222222,0.37856666666666666,3.414900000000003,4.218519534232161,2.5510116926377657,64.806244440491,10,89 & 9 points,3,Si,Si_3x
4,5,2024-07-11,2024-07-11_05,9,40.4656,1.029108796483633,39.1415,42.5344,0.6228666666666667,0.05545967003147423,41.08846666666667,1.002988888888889,0.38012222222222225,3.3928999999999974,4.192326321616382,2.5431694982494584,64.96671304720111,10,89 & 9 points,3,Si,Si_3x
4,6,2024-07-11,2024-07-11_06,9,40.23047777777778,1.0247946986808822,38.9089,42.2434,0.6156111111111111,0.054736652355721484,40.846088888888886,1.0026111111111111,0.387,3.3344999999999985,4.144246084298165,2.547309292078433,65.35047378395451,10,89 & 9 points,3,Si,Si_3x
4,7,2024-07-11,2024-07-11_07,9,39.83414444444444,1.0136902338869465,38.5333,41.8274,0.6102333333333333,0.05395820141554017,40.444377777777774,1.0024555555555557,0.3922222222222222,3.2941000000000003,4.134769361739636,2.544777220710016,65.27690682981009,10,89 & 9 points,3,Si,Si_3x
4,8,2024-07-11,2024-07-11_08,9,39.780944444444444,1.0150770119935617,38.4681,41.7697,0.6076111111111111,0.05369142027466875,40.388555555555556,1.0021222222222221,0.39451111111111115,3.3016000000000005,4.14972551067862,2.5516664477666042,65.47106153424157,10,89 & 9 points,3,Si,Si_3x
4,9,2024-07-11,2024-07-11_09,9,39.5544,1.0101941211965173,38.2659,41.5766,0.6041222222222222,0.053396834591990947,40.15852222222222,1.0018444444444445,0.3977222222222222,3.310699999999997,4.184995853811456,2.5539361517214703,65.47416821467327,10,89 & 9 points,3,Si,Si_3x
4,10,2024-07-11,2024-07-11_10,9,40.05142222222222,1.0152412986302533,38.7492,42.041,0.6096333333333334,0.054353771718253376,40.661055555555556,1.0013444444444444,0.3917111111111111,3.291799999999995,4.109467051801178,2.534844563065115,65.69755955310113,10,89 & 9 points,3,Si,Si_3x
5,1,2024-07-19,2024-07-19_01,9,40.70607777777778,0.9891366889588347,39.3855,42.6711,0.6325333333333334,0.05691144436754352,41.33861111111111,1.0012777777777777,0.36874444444444443,3.2856000000000023,4.035760971539333,2.4299484080945355,64.35404370432828,10,89 & 9 points,1,Si,Si_1x
5,2,2024-07-19,2024-07-19_02,9,40.2054,0.9975182066007631,38.8714,42.1902,0.6242666666666667,0.055442650549915096,40.82966666666667,1.0013111111111113,0.37704444444444446,3.318799999999996,4.127306282240689,2.481055297548994,64.40420760358819,10,89 & 9 points,1,Si,Si_1x
5,3,2024-07-19,2024-07-19_03,9,40.38415555555556,1.0155201341075333,39.0413,42.4112,0.6238111111111111,0.05587715195955418,41.00796666666667,1.0013222222222222,0.3775111111111111,3.3699000000000012,4.172304649733367,2.5146499168727336,64.73779456031919,10,89 & 9 points,1,Si,Si_1x
5,4,2024-07-19,2024-07-19_04,9,39.942588888888885,1.0012884917001241,38.6182,41.943,0.615588888888889,0.05509667513662791,40.55817777777778,1.0010555555555554,0.3854666666666666,3.324799999999996,4.161973588202841,2.5068192111569907,64.88516867317652,10,89 & 9 points,1,Si,Si_1x
5,5,2024-07-19,2024-07-19_05,9,40.14203333333333,1.0177432964652744,38.8162,42.1766,0.6148111111111111,0.055139310941569715,40.75684444444445,1.000988888888889,0.3861777777777778,3.3603999999999985,4.185637498847839,2.535355615930287,65.29165235935156,10,89 & 9 points,1,Si,Si_1x
5,6,2024-07-19,2024-07-19_06,9,40.00953333333334,1.0179103226709105,38.697,42.0489,0.6119666666666667,0.055038963471344564,40.6215,1.001088888888889,0.3891222222222222,3.3519000000000005,4.18887665106483,2.5441694462925764,65.37861539299527,10,89 & 9 points,1,Si,Si_1x
5,7,2024-07-19,2024-07-19_07,9,39.89673333333334,1.0095548796375577,38.6044,41.9306,0.6097,0.0546318588371291,40.506433333333334,1.0009555555555556,0.3912555555555556,3.3262,4.168511707725444,2.5304198998018825,65.43666283964792,10,89 & 9 points,1,Si,Si_1x
5,8,2024-07-19,2024-07-19_08,9,39.853788888888886,1.0127678898005732,38.5637,41.8895,0.6079777777777777,0.0537356208156605,40.46176666666667,1.0069555555555556,0.39897777777777776,3.325800000000001,4.172501652568376,2.5412085476343,65.5513907672064,10,89 & 9 points,1,Si,Si_1x
5,9,2024-07-19,2024-07-19_09,9,39.914522222222224,1.0180940830514842,38.6214,41.9473,0.6075,0.053836442118698744,40.52202222222222,1.0062777777777778,0.3987777777777778,3.325899999999997,4.166278104850166,2.5506858816530316,65.70291723822588,10,89 & 9 points,1,Si,Si_1x
5,10,2024-07-19,2024-07-19_10,9,39.70741111111111,1.0146815626644206,38.4154,41.7324,0.6038888888888888,0.05369351554062287,40.311299999999996,1.0067555555555556,0.40286666666666665,3.317,4.176802147486042,2.5553959179687937,65.75284268629255,10,89 & 9 points,1,Si,Si_1x
6,1,2024-08-01,2024-08-01_01,9,40.30677777777778,1.0078334594289087,38.9939,42.3241,0.6324222222222222,0.05549287742084066,40.9392,1.0067444444444444,0.3743222222222222,3.330200000000005,4.1310670110623855,2.500406916636622,63.73396816472821,10,89 & 9 points,9,Si,Si_9x
6,2,2024-08-01,2024-08-01_02,9,40.683211111111106,1.0149149427962492,39.3571,42.7061,0.6350777777777777,0.05518065280915444,41.31828888888889,1.0060555555555557,0.3709777777777778,3.3489999999999966,4.1159484570348255,2.494677571110071,64.06020259985654,10,89 & 9 points,9,Si,Si_9x
6,3,2024-08-01,2024-08-01_03,9,40.59878888888889,1.0283220354592801,39.2515,42.651,0.6308666666666667,0.05415784800008211,41.22965555555556,1.004888888888889,0.37402222222222226,3.3995000000000033,4.186701245329982,2.532888452100383,64.35399274366833,10,89 & 9 points,9,Si,Si_9x
6,4,2024-08-01,2024-08-01_04,9,40.43443333333333,1.0294359474974641,39.0793,42.4921,0.6256777777777778,0.05419332933530146,41.06011111111111,1.0052,0.37952222222222226,3.412799999999997,4.220165486017278,2.5459388512038768,64.62501109907478,10,89 & 9 points,9,Si,Si_9x
6,5,2024-08-01,2024-08-01_05,9,40.26674444444445,1.025085820932948,38.9174,42.3149,0.6199444444444445,0.05348165833047604,40.886688888888884,1.0053666666666667,0.3854222222222222,3.397500000000001,4.218741851216072,2.5457380155161213,64.95218209516982,10,89 & 9 points,9,Si,Si_9x
6,6,2024-08-01,2024-08-01_06,9,39.8479,1.0215388942668802,38.5256,41.8945,0.6139,0.05341245173178256,40.461800000000004,1.0038111111111112,0.3899111111111111,3.3689000000000036,4.227198923908165,2.5635953068213886,64.9094315035022,10,89 & 9 points,9,Si,Si_9x
6,7,2024-08-01,2024-08-01_07,9,39.75341111111111,1.0121781493942204,38.4392,41.7921,0.6099111111111112,0.05297686864199424,40.36332222222222,1.0038222222222222,0.3939111111111111,3.352899999999998,4.217122388099748,2.5461416293690475,65.17902426583109,10,89 & 9 points,9,Si,Si_9x
6,8,2024-08-01,2024-08-01_08,9,39.93663333333333,1.01771343707352,38.6326,41.9728,0.6110555555555556,0.05328515532282678,40.547688888888885,1.0037222222222222,0.39266666666666666,3.340200000000003,4.181874786641175,2.5483205571664445,65.35679607237022,10,89 & 9 points,9,Si,Si_9x
6,9,2024-08-01,2024-08-01_09,9,39.84343333333333,0.9711486163301666,38.5928,41.7823,0.6080333333333334,0.053329822801130716,40.45146666666667,1.0032333333333332,0.3952,3.1895000000000024,4.00254161497127,2.437411977540841,65.52837015514498,10,89 & 9 points,9,Si,Si_9x
6,10,2024-08-01,2024-08-01_10,9,39.803399999999996,1.0105440885978234,38.5027,41.8266,0.6090666666666666,0.05315999435665885,40.41246666666667,1.0029444444444444,0.39387777777777777,3.323900000000002,4.175397076631648,2.5388386132788243,65.35146672504378,10,89 & 9 points,9,Si,Si_9x
7,1,2024-08-05,2024-08-05_01,9,40.29888888888889,1.0150348299990046,38.9702,42.3214,0.6284333333333333,0.055761770057988665,40.927322222222216,1.003277777777778,0.3748444444444445,3.3511999999999986,4.157931015467754,2.518766293526439,64.12595696529289,6,89 & 9 points,3,SiO2,SiO2_3x
7,2,2024-08-05,2024-08-05_02,9,40.59385555555556,1.0262765905338482,39.2362,42.6405,0.6323777777777777,0.055155479731794965,41.22623333333333,1.0036666666666667,0.3712888888888889,3.4043000000000063,4.193122276031383,2.528157467401233,64.19241311452367,6,89 & 9 points,3,SiO2,SiO2_3x
7,3,2024-08-05,2024-08-05_03,9,40.255522222222226,1.0077910879465288,38.9182,42.2645,0.6255333333333334,0.05420892454199772,40.881055555555555,1.0032666666666665,0.3777333333333333,3.3462999999999994,4.156324170293267,2.503485316581482,64.35392021030943,6,89 & 9 points,3,SiO2,SiO2_3x
7,4,2024-08-05,2024-08-05_04,9,40.305188888888885,1.0172538245743368,38.9723,42.3594,0.6220444444444444,0.05424018600426972,40.927233333333334,1.002422222222222,0.38037777777777776,3.3871000000000038,4.20181630873555,2.5238780728174874,64.79470920262932,6,89 & 9 points,3,SiO2,SiO2_3x
7,5,2024-08-05,2024-08-05_05,9,40.135799999999996,1.0259091748298212,38.8015,42.2147,0.6164999999999999,0.054017173195197846,40.7523,1.0021444444444443,0.38564444444444446,3.4132000000000033,4.252064241898759,2.556094994567995,65.10267639902676,6,89 & 9 points,3,SiO2,SiO2_3x
9,1,2024-08-21,2024-08-21_01,9,40.72425555555556,1.0313077330640847,39.3681,42.7867,0.6345444444444445,0.05587314003864269,41.3588,1.0017333333333331,0.3671888888888889,3.418600000000005,4.197252906607943,2.53241641619989,64.17872839657497,10,89 & 9 points,3,Chuck,Chuck_3x
9,2,2024-08-21,2024-08-21_02,9,40.808955555555556,1.0341638568320684,39.4268,42.8646,0.6362777777777777,0.054918070290610604,41.445233333333334,1.0016888888888889,0.36541111111111113,3.437800000000003,4.212065652256071,2.534159090212937,64.13701213655811,10,89 & 9 points,3,Chuck,Chuck_3x
9,3,2024-08-21,2024-08-21_03,9,40.65893333333334,1.0338983484849975,39.2644,42.72,0.6306888888888889,0.054648660652490945,41.28962222222222,1.0009666666666668,0.37027777777777776,3.455599999999997,4.249496625587813,2.5428565476836513,64.46749585990628,10,89 & 9 points,3,Chuck,Chuck_3x
9,4,2024-08-21,2024-08-21_04,9,40.47877777777778,1.0304453427739084,39.097,42.5488,0.6251555555555556,0.05427815193775278,41.10393333333334,1.0008222222222223,0.3756666666666667,3.4517999999999986,4.263715691898907,2.545643419450295,64.74992890658325,10,89 & 9 points,3,Chuck,Chuck_3x
9,5,2024-08-21,2024-08-21_05,9,40.31874444444444,1.0331292067199462,38.9402,42.3897,0.6195999999999999,0.05381749250940626,40.938344444444446,1.0005444444444445,0.3809444444444445,3.4495000000000005,4.277786979147003,2.5624042141081653,65.07221504913565,10,89 & 9 points,3,Chuck,Chuck_3x
9,6,2024-08-21,2024-08-21_06,9,39.93371111111111,1.0129816008255592,38.5926,41.9704,0.6129777777777777,0.05290408249317288,40.546688888888895,1.0002,0.3872222222222222,3.3778000000000006,4.229258821702857,2.5366578077530804,65.1470780162413,10,89 & 9 points,3,Chuck,Chuck_3x
9,7,2024-08-21,2024-08-21_07,9,40.09237777777778,1.0337479029939753,38.7452,42.187,0.6129666666666667,0.05311080398562991,40.70534444444444,0.9999555555555557,0.3869888888888889,3.4418000000000006,4.2923370859631405,2.578415051169543,65.40710932260228,10,89 & 9 points,3,Chuck,Chuck_3x
9,8,2024-08-21,2024-08-21_08,9,40.02303333333334,1.023553955588075,38.6991,42.0817,0.6099666666666667,0.053012640002173046,40.633,0.9994666666666667,0.3895,3.3825999999999965,4.225816633921629,2.5574122457520083,65.61511558008635,10,89 & 9 points,3,Chuck,Chuck_3x
9,9,2024-08-21,2024-08-21_09,9,40.10928888888889,1.0211411575346057,38.7847,42.1674,0.6111444444444445,0.05393934350525391,40.72043333333333,0.9995333333333333,0.3883888888888889,3.3827,4.216853618834761,2.5458969376479845,65.62980201079941,10,89 & 9 points,3,Chuck,Chuck_3x
9,10,2024-08-21,2024-08-21_10,9,39.95435555555556,1.013773298266324,38.626,41.981,0.6056222222222222,0.053019448737651395,40.55997777777778,0.9990777777777777,0.39345555555555556,3.355000000000004,4.1985410017876,2.537328619546114,65.97240670751845,10,89 & 9 points,3,Chuck,Chuck_3x
