Repository: oeuvreals/BOSCH_etch_variation_analysis

# BOSCH 식각 공정의 산포 구조 분해와 챔버 Drift 조기 감지

BOSCH DRIE(Deep Reactive Ion Etching) 공정 데이터를 분석해 식각 깊이 산포의
발생 원인을 계층별로 분해하고, 공정 센서 데이터만으로 챔버 상태 변화(drift)를
감지할 수 있는지 검증한다.

## 배경

동일 레시피로 웨이퍼 10장을 연속 처리했을 때, 뒤로 갈수록 식각 깊이가
감소하는 현상(-1.7%)이 관측된다. 챔버 내부 상태 변화에 의한 drift로 추정된다.

## 연구 질문

1. 산포는 어디서 오는가 — Lot 간 / 웨이퍼 간 / 웨이퍼 내 분산 분해
2. 얼마나 위험한가 — 관리도, Cp/Cpk 기반 품질 영향 평가
3. 실시간 감지 가능한가 — 공정 파라미터 기반 가상계측(VM) 모델

## 데이터

- 출처: Zenodo DOI 10.5281/zenodo.17122442 (CC-BY 4.0)
- 규모: 웨이퍼 약 97장, 10 lot
- 구성: OES(3648ch, 25Hz) / 공정 파라미터(31종, 5Hz) / 계측 결과(9점·89점)

원본 데이터는 저장소에 포함하지 않는다. 취득 방법은 docs/DATA.md 참조.

## 구조

    src/         분석 스크립트
    data/        데이터 (gitignore)
    figures/     결과 그림
    docs/        문서 및 기록

## 환경

    pip install -r requirements.txt

## 기간

2026.08.03 ~ 08.16

## 담당

| 영역 | 담당 |
|---|---|
| 데이터 파이프라인, 모델링 | 권채현 |
| 공정 분석, 품질 평가 | 오지민 |

File: docs/MEETING.md
# 회의 기록

## 2026-08-03 킥오프

**결정 사항**
- 주제: 산포 구조 분해 + drift 조기 감지
- OES는 메인 분석에서 제외, Process_data.nc로 대체
- 역할: A = 파이프라인/모델링, B = 공정분석/품질

**규칙**
- 작업 시작 전 반드시 git pull
- 데이터 파일 커밋 금지
- 매일 밤 카톡 3줄 보고 (한 것 / 막힌 것 / 내일 할 것)
- 8/9(일) 저녁 화면공유 1시간

**다음 목표 (8/4)**
- A: Process_data.nc 파싱 → 31개 파라미터 목록
- B: Lot_status.xlsx 해독 → lot ↔ 조건 매핑표

File: docs/data_structure.md
# BOSCH Plasma-Etching Dataset — NetCDF Structure

Generated by inspecting the raw `.nc` files with `h5py`.

> **Note on paths:** there is no `data/raw/` directory in this project. All `.nc`
> files live directly in the project root. Paths below are relative to the root.

All four kinds of `.nc` file are **netCDF-4 (HDF5 backed)**, written with
netcdf 4.9.2 / hdf5 1.14.x. The only global attribute is `_NCProperties`.

---

## File inventory

| File | Size | Role |
|---|---|---|
| `Day_2024_07_02.nc` | 829 MB | OES spectra, one file per process day |
| `Day_2024_07_05.nc` | 834 MB | " |
| `Day_2024_07_09.nc` | 818 MB | " |
| `Day_2024_07_11.nc` | 824 MB | " |
| `Day_2024_07_19.nc` | 832 MB | " |
| `Process_data.nc` | 8.8 MB | Machine/process sensor traces, all days in one file |
| `Dictionary_OES.nc` | 90 KB | Value lookup table for the OES `data` arrays |
| `Dictionary_process.nc` | 88 KB | Value lookup table for the process `data` arrays |

Non-netCDF siblings: `Lot_status.xlsx`, `Si_Oxide_etch_9_points.csv`,
`Si_Oxide_etch_89_points.csv`, `Readme.pdf`, `Wafer_layout.pdf`.

---

## Key encoding scheme (important)

Both `data` variables are stored as **`uint16` indices**, *not* physical values.
The actual float values are recovered by indexing into the matching dictionary
file:

```python
import h5py
codes = h5py.File("Day_2024_07_02.nc")["Wafer_01/data"][:]      # uint16
table = h5py.File("Dictionary_OES.nc")["data"][:]               # float32
values = table[codes]                                           # physical units
```

This is a lossy scalar-quantisation codec: the dictionary is a sorted float32
codebook, and every measurement is replaced by the index of its nearest
codebook entry. It is what keeps a 14744 x 3648 spectrum array under 1 GB.

| Dictionary | Length | Value range | Used by |
|---|---|---|---|
| `Dictionary_OES.nc` | 61 443 | −323.576 … 7782.856 | `Day_*.nc` `data` |
| `Dictionary_process.nc` | 49 290 | −103.580 … 3426.923 | `Process_data.nc` `data` |

Observed index ranges stay inside the table bounds (OES max 49 288 of 61 443;
process 118 … 49 283 of 49 290), consistent with the index interpretation.

---

## `Dictionary_OES.nc` / `Dictionary_process.nc`

Flat codebooks, no groups.

**Dimensions**
- `x` = 61443 (OES) / 49290 (process) — _dimension only, no coordinate variable_

**Variables**

| name | dtype | shape | dimensions |
|---|---|---|---|
| `data` | float32 | (61443,) OES / (49290,) process | `x` |

No variable attributes. Values are monotonically increasing.

---

## `Day_YYYY_MM_DD.nc` — OES spectra

Structure verified on `Day_2024_07_02.nc`; the other Day files follow the same
layout (only the time extent differs).

**Root:** 10 groups, `Wafer_01` … `Wafer_10`. No root-level variables.

### Group `/Wafer_NN`

**Dimensions**
- `time` = 14744 (varies per wafer) — _dimension only, no coordinate variable_
- `wavelength` = 3648 — _dimension only, no coordinate variable_

**Variables**

| name | dtype | shape | dimensions | storage |
|---|---|---|---|---|
| `data` | uint16 | (time, 3648) | time, wavelength | chunked (4915, 1216), gzip |
| `times` | float64 | (time,) | time | chunked, gzip |
| `wavelengths` | float64 | (3648,) | wavelength | chunked, gzip |

**Attributes of `times`**
- `units`: `seconds since 1970-01-01 00:00:00 UTC`
- `calendar`: `standard`

`data` and `wavelengths` carry no attributes.

**Axis details**
- `wavelengths`: 185.891 … 883.967 nm, ~0.1914 nm/pixel, 3648 pixels
  (a typical 3648-element CCD spectrometer).
- `times`: genuine Unix epoch seconds. Wafer_01 spans
  2024-07-02 12:23:00.936 → 12:33:48.968 UTC, ~0.0440 s/sample (≈22.8 Hz),
  ≈11 min per wafer.

**Per-wafer `data` shapes in `Day_2024_07_02.nc`**

| group | shape | group | shape |
|---|---|---|---|
| `Wafer_01` | (14744, 3648) | `Wafer_06` | (14856, 3648) |
| `Wafer_02` | (15178, 3648) | `Wafer_07` | (14961, 3648) |
| `Wafer_03` | (14765, 3648) | `Wafer_08` | (15036, 3648) |
| `Wafer_04` | (14805, 3648) | `Wafer_09` | (14707, 3648) |
| `Wafer_05` | (15108, 3648) | `Wafer_10` | (14839, 3648) |

---

## `Process_data.nc` — machine sensor traces

**Root:** 96 groups named `Day_YYYY_MM_DD_Wafer_NN`, covering **10 days**
(more days than the 5 Day OES files present locally). No root-level variables.

### Group `/Day_YYYY_MM_DD_Wafer_NN`

**Dimensions**
- `time` = ~3200–3900 (varies per wafer) — _dimension only, no coordinate variable_
- `feature` = 44 or 31 (varies per day) — _dimension only, no coordinate variable_

**Variables**

| name | dtype | shape | dimensions |
|---|---|---|---|
| `data` | uint16 | (time, feature) | time, feature |
| `times` | float64 | (time,) | time |

**Attributes of `times`**
- `units`: `seconds since 1970-01-01 00:00:00 UTC`
- `calendar`: `standard`

`data` carries no attributes.

**Group coverage**

| day | wafers | `feature` | `time` range |
|---|---|---|---|
| `Day_2024_07_02` | 01–10 | **44** | 3245–3298 |
| `Day_2024_07_05` | 01–10 | 31 | 3245–3299 |
| `Day_2024_07_09` | 01–10 | 31 | 3195–3349 |
| `Day_2024_07_11` | 01–10 | 31 | 3194–3351 |
| `Day_2024_07_19` | 01–10 | 31 | 3195–3351 |
| `Day_2024_08_01` | 01–10 | 31 | 3245–3299 |
| `Day_2024_08_05` | 01–**06** | 31 | 3245–3299 |
| `Day_2024_08_07` | 01–10 | 31 | 3246–**3835** |
| `Day_2024_08_21` | 01–10 | 31 | 3193–3298 |
| `Day_2024_08_22` | 01–10 | 31 | 3193–3299 |

Sampling is ~0.213 s/sample (≈4.7 Hz), ~691 s (≈11.5 min) per wafer — the same
process window as the OES data, at a much lower rate.

---

## Caveats found during inspection

1. **`Process_data.nc` `times` are NOT epoch timestamps** despite the
   `seconds since 1970-01-01` attribute. `Day_2024_07_02_Wafer_01` starts at
   92.77 s, i.e. these are *relative* seconds from process start. The OES
   `times` in the `Day_*.nc` files *are* true epoch seconds. Do not join the
   two on raw `times` without correcting this.
2. **`feature` count is not constant.** `Day_2024_07_02` has 44 channels, every
   other day has 31. Any code stacking process data across days must align
   channels rather than assume a fixed width.
3. **No feature names are stored.** The `feature` axis is unlabelled in the
   netCDF; channel identities must come from `Readme.pdf` or `Lot_status.xlsx`.
4. **Day file / process file coverage differs.** `Process_data.nc` covers 10
   days, but only 5 `Day_*.nc` OES files are present here.
5. **`Day_2024_08_05` has 6 wafers**, not 10.
6. `time` / `wavelength` / `x` are pure netCDF dimensions with no coordinate
   variable; they appear as zero-length HDF5 dimension scales. The usable
   coordinate arrays are `times` and `wavelengths`.

---

## Quick-start snippet

```python
import h5py, numpy as np

oes_table = h5py.File("Dictionary_OES.nc")["data"][:]

with h5py.File("Day_2024_07_02.nc") as f:
    g = f["Wafer_01"]
    wl = g["wavelengths"][:]           # (3648,) nm
    t  = g["times"][:]                 # (n,) epoch seconds
    spec = oes_table[g["data"][:100]]  # first 100 frames -> physical values
```

File: docs/step4_drift_analysis.md
# 4단계 — lot 내 순번 drift 정량화와 컨디셔닝 조건별 비교

> 담당 B · 2026-08-08 · 스크립트 `src/analysis_drift.py`
> 산출물 `figures/drift_trend.png`, `figures/drift_slope_by_condition.png`,
> `data/processed/drift_slopes_{9,89}pt.csv`, `drift_summary.csv`, `drift_selectivity_forensics.csv`

---

## 1. 이 단계가 답하는 질문

3단계에서 웨이퍼 평균 산포의 **62~70%가 "lot 내 웨이퍼 순번" 하나로 설명된다**는 걸 밝혔다.
그런데 3단계는 "그 성분이 얼마나 큰가"만 말했지 **"그래서 몇 µm씩 줄어드는가"**,
**"막을 수 있는가"**는 답하지 않았다. 4단계가 그 둘을 맡는다.

| 질문 | 답하는 방법 |
|---|---|
| Q1. drift는 몇 µm/장인가? 신뢰할 수 있는가? | lot별 회귀 + lot 고정효과 공통 기울기 |
| Q2. 직선인가, 휘는가? (포화하는가) | 2차항·First Wafer 더미 중첩 F 검정 |
| Q3. 챔버 컨디셔닝으로 drift를 줄일 수 있는가? | 조건별 기울기 일원분산분석 |
| Q4. 이 결과를 믿어도 되는가? | lot 1 vs lot 9 반복 실험, 두 계측 데이터셋 교차검증 |

Q3이 이 데이터셋의 **존재 이유**다. 원 실험자가 컨디셔닝을 `{1,3,9}회 × {Chuck, Si, SiO₂}`로
바꿔가며 10개 lot을 돌린 건 "어떤 컨디셔닝이 First Wafer Effect를 없애는가"를 보려던 것이다.

---

## 2. 이론 배경

### 2.1 왜 lot 안에서 식각량이 줄어드는가

BOSCH 공정은 **식각(SF₆) ↔ 패시베이션(C₄F₈)**을 수 초 단위로 번갈아 반복한다.
C₄F₈ 스텝에서 생성된 플루오로카본 폴리머는 트렌치 측벽뿐 아니라 **챔버 내벽에도 쌓인다.**

웨이퍼를 처리할수록 챔버 벽 상태가 바뀌고, 이것이 식각률을 떨어뜨리는 경로는 두 가지다.

1. **라디칼 소모(radical loading)** — 벽에 쌓인 폴리머 표면이 F 라디칼을 재결합·흡착시켜
   웨이퍼에 도달하는 반응종 밀도를 낮춘다.
2. **벽 온도 상승** — 플라즈마 가열로 벽 온도가 올라가면 폴리머 재증착·탈착 평형이 바뀌고,
   실효 패시베이션 두께가 달라진다.

두 경로 모두 **"챔버가 첫 웨이퍼에서는 깨끗하고, 처리를 거듭하며 정상상태(seasoned state)로
수렴한다"**는 그림을 준다. 반도체 현장에서 이를 **First Wafer Effect** 또는
**챔버 seasoning drift**라 부른다.

### 2.2 챔버 컨디셔닝이란

그래서 현장에서는 **본 lot 투입 전에 더미 웨이퍼로 미리 공정을 돌려 챔버를 "길들인다."**
이 데이터셋의 DOE가 바로 그 조작이다.

- `cond_rep` = 컨디셔닝 반복 횟수 (1, 3, 9회) — **길들이는 시간**
- `cond_type` = 더미 웨이퍼 재질 (Chuck = 웨이퍼 없이 척만 노출 / Si / SiO₂) — **길들이는 표면**

가설은 명확하다. **컨디셔닝을 충분히·올바른 재질로 하면 챔버가 이미 정상상태에 도달해
본 lot에서는 drift가 사라져야 한다.** 이 가설이 참이면 `cond_rep=9` lot의 기울기가
`cond_rep=1` lot보다 확연히 평평해야 한다.

### 2.3 왜 "lot 고정효과 + 공통 기울기"인가

lot마다 절대 식각량 수준이 다르다(장비 상태, 날짜, 가스 보틀 등). 이 수준 차이를 무시하고
전체를 한 회귀에 넣으면 **lot 간 수준 차이가 순번 기울기로 새어 들어간다**(교락).

$$y_{ij} = \mu + \alpha_i + \beta \cdot w_{ij} + \varepsilon_{ij}$$

- $\alpha_i$ : lot $i$ 의 고정효과 → lot별 절편을 각각 자유롭게 둬서 수준 차이를 흡수
- $\beta$ : 모든 lot이 공유하는 **공통 기울기** ← 우리가 원하는 값
- $w_{ij}$ : lot 내 웨이퍼 순번 (1~10)

lot별 개별 회귀는 lot마다 $\beta_i$를 따로 추정하는 것이고, 공통 기울기는 그것들을
**정밀도 가중 평균**한 것에 해당한다. 둘 다 보고해야 한다 — 개별 기울기는 **일관성**을,
공통 기울기는 **정밀도**를 보여준다.

### 2.4 곡률을 왜 "진단만" 하는가

2.1의 물리는 사실 선형이 아니라 **지수 점근**을 시사한다.

$$y(w) = y_\infty + (y_0 - y_\infty)\,e^{-w/\tau}$$

물리적으로는 이게 옳지만, **lot당 웨이퍼가 10장뿐이다.** 모수 3개($y_\infty, y_0, \tau$)를
10점으로 추정하면 시상수 $\tau$의 신뢰구간이 발산한다(3단계에서 혼합효과 모형이 경계값에
붙어 실패했던 것과 같은 표본 부족 문제).

그래서 **주 모델은 선형으로 두고, 곡률이 실제로 있는지만 중첩 F 검정으로 진단**한다.

- `y ~ C(lot) + w` vs `y ~ C(lot) + w + w²` → 곡률이 유의한가
- `y ~ C(lot) + w` vs `y ~ C(lot) + w + 1(w=1)` → 1번 웨이퍼만 특별히 튀는가

두 검정 모두 기각되지 않으면 "관측 범위(10장) 안에서는 선형이 충분하다"고 말할 수 있고,
이는 곡률이 없다는 증명이 아니라 **10장 안에서는 아직 포화가 안 보인다**는 뜻이다.

### 2.5 음성 결과를 읽는 법 — 탐지 가능 최소 효과크기

"조건별 차이가 유의하지 않다(p>0.05)"는 **"차이가 없다"가 아니다.** lot이 8~10개뿐이라
검정력이 낮아 웬만한 차이는 놓친다. 그래서 p값과 함께 **MDE**(minimum detectable effect,
유의수준 0.05·검정력 0.8로 탐지 가능한 최소 군간 차이)를 같이 계산한다.

$$\text{MDE} \approx 2.8 \times \hat{\sigma} \times \sqrt{2/n}$$

MDE를 함께 제시하면 결론을 정확하게 쓸 수 있다 — *"차이가 없다"*가 아니라
***"±0.055 µm/장보다 큰 차이는 없다"***.

---

## 3. 방법과 설계 결정

| 결정 사항 | 선택 | 근거 |
|---|---|---|
| 모델 형태 | 선형 + 곡률 진단 | 물리는 지수형이나 lot당 10장으로는 τ 추정 불가 (2.4) |
| 웨이퍼 적은 lot | **전부 포함**, n 명시 | SiO₂ 조건은 lot 7·8·10뿐 → 빼면 재질 비교 자체가 불가능 |
| 선택비 부호 불일치 | 보간점 제외 재적합 | IDW 보간 157개가 원인인지 확인 |
| 조건 비교 기준 | **89점 주 / 9점 교차검증** | 89점은 SiO₂ 수준이 lot 3개, 9점은 lot 1개뿐 |

lot 10은 웨이퍼가 4장뿐이라 기울기 CI가 `[−0.404, +0.148]`로 극단적으로 넓다.
**제외하지 않고 그대로 그렸다** — 신뢰구간 폭 자체가 "이 lot은 판단 근거가 못 된다"는
정보를 정직하게 전달하기 때문이다.

---

## 4. 결과

### 4.1 공통 기울기 — drift는 확고하다

| | 9점 계측 | 89점 계측 |
|---|---|---|
| lot / 웨이퍼 | 8개 / 75장 | 10개 / 88장 |
| **공통 기울기** | **−0.1056 µm/장** | **−0.1188 µm/장** |
| 95% 신뢰구간 | [−0.1191, −0.0921] | [−0.1339, −0.1038] |
| p값 | 8.0 × 10⁻²⁴ | 8.5 × 10⁻²⁶ |
| 10장 처리 시 누적 | **−0.950 µm (−2.36%)** | **−1.070 µm (−2.45%)** |
| 기울기가 음수인 lot | **8 / 8** | **10 / 10** |
| 개별로 p<0.05인 lot | 7 / 8 | 9 / 10 |

**독립적인 두 계측 장비가 −2.4%라는 같은 답을 냈다.** 유의하지 않은 lot은 각각 웨이퍼가
5장(lot 7)·4장(lot 10)인 소표본 lot뿐이고, 그마저도 **부호는 음수**다.
18개 lot-데이터셋 조합 전부에서 기울기가 음수인 것은 우연으로 보기 어렵다.

### 4.2 lot별 기울기

**9점 계측**

| lot | 조건 | n | 평균 (µm) | 기울기 | 95% CI | p | R² |
|---|---|---|---|---|---|---|---|
| 1 | Chuck_3x | 10 | 40.308 | −0.1030 | [−0.145, −0.061] | 0.0005 | 0.80 |
| 2 | Chuck_1x | 10 | 40.183 | −0.1107 | [−0.150, −0.072] | 0.0002 | 0.84 |
| 3 | Chuck_9x | 10 | 40.294 | −0.1146 | [−0.144, −0.085] | <0.0001 | 0.91 |
| 4 | Si_3x | 10 | 40.271 | −0.1334 | [−0.188, −0.079] | 0.0005 | 0.80 |
| 5 | Si_1x | 10 | 40.076 | −0.0845 | [−0.124, −0.046] | 0.0011 | 0.76 |
| 6 | Si_9x | 10 | 40.148 | −0.0981 | [−0.149, −0.047] | 0.0021 | 0.71 |
| 7 | SiO2_3x | **5** | 40.318 | −0.0615 | [−0.222, +0.099] | 0.309 | 0.33 |
| 9 | Chuck_3x | 10 | 40.310 | −0.1003 | [−0.138, −0.062] | 0.0003 | 0.82 |

**89점 계측**

| lot | 조건 | n | 평균 (µm) | 기울기 | 95% CI | p | R² |
|---|---|---|---|---|---|---|---|
| 1 | Chuck_3x | 9 | 43.679 | −0.1232 | [−0.172, −0.074] | 0.0006 | 0.83 |
| 2 | Chuck_1x | 10 | 43.531 | −0.1367 | [−0.182, −0.091] | 0.0001 | 0.86 |
| 3 | Chuck_9x | 10 | 43.762 | −0.1194 | [−0.164, −0.075] | 0.0002 | 0.83 |
| 4 | Si_3x | 10 | 43.729 | −0.1605 | [−0.218, −0.103] | 0.0002 | 0.84 |
| 5 | Si_1x | 10 | 43.481 | −0.1138 | [−0.160, −0.068] | 0.0004 | 0.80 |
| 6 | Si_9x | 10 | 43.558 | −0.1125 | [−0.177, −0.048] | 0.0038 | 0.67 |
| 7 | SiO2_3x | 6 | 43.719 | −0.1116 | [−0.217, −0.007] | 0.042 | 0.69 |
| 8 | SiO2_3x | 10 | 43.614 | **−0.0558** | [−0.089, −0.022] | 0.0048 | 0.65 |
| 9 | Chuck_3x | 9 | 43.807 | −0.1321 | [−0.179, −0.085] | 0.0003 | 0.86 |
| 10 | SiO2_3x | **4** | 44.091 | −0.1282 | [−0.404, +0.148] | 0.184 | 0.67 |

R²가 0.65~0.91로 높다. **웨이퍼 순번 하나가 lot 내 변동의 2/3~9/10을 설명한다.**

> **lot 8이 눈에 띈다** — 기울기 −0.0558로 다른 lot의 절반이고 CI도 좁다(n=10).
> 유일하게 공통 기울기 CI 밖에 있는 lot이다. 같은 SiO₂_3x인 lot 7(−0.112)·lot 10(−0.128)과
> 어긋나므로 조건 효과로는 설명되지 않는다. **A의 `Process_data.nc` 공정 파라미터와
> 대조해볼 1순위 후보**다.

### 4.3 형태 진단 — 10장 안에서는 직선으로 충분

| 추가 항 | 9점 | 89점 |
|---|---|---|
| + 2차항 (w²) | F=1.93, p=0.169, ΔAIC=−0.2 | F=2.06, p=0.156, ΔAIC=−0.3 |
| + First Wafer 더미 | F=1.54, p=0.220, ΔAIC=+0.2 | F=0.65, p=0.422, ΔAIC=+1.2 |

둘 다, 양쪽 데이터셋 모두 기각되지 않았다. 두 가지를 뜻한다.

1. **선형 기울기 하나로 보고해도 정보 손실이 없다** → 6단계 SPC로 바로 연결 가능
2. **10장 안에서는 아직 포화가 시작되지 않았다** — 2차항 계수가 +0.0036/+0.0041로
   미세하게 양수(= 위로 볼록 = 감소세 둔화)이나 유의하지 않다. 물리적 포화가 있다면
   시상수가 10장보다 훨씬 길다는 뜻이고, **lot을 20~30장으로 늘리면 보일 가능성이 있다.**
3. 1번 웨이퍼만 튀는 계단형 "First Wafer Effect"는 **아니다.**
   1번부터 10번까지 **연속적으로** 내려간다.

### 4.4 컨디셔닝 조건 — 효과 없음 (핵심 음성 결과)

**기울기(drift)에 대한 효과**

| 인자 | 9점 | 89점 | 탐지한계(MDE) |
|---|---|---|---|
| `cond_type` (재질) | F=3.15, **p=0.130** | F=1.44, **p=0.300** | ±0.041 / ±0.055 µm/장 |
| `cond_rep` (횟수) | F=0.07, **p=0.932** | F=0.05, **p=0.949** | ±0.060 / ±0.065 µm/장 |

**89점 군별 평균 기울기**

| 재질 | lot 수 | 평균 기울기 | | 횟수 | lot 수 | 평균 기울기 |
|---|---|---|---|---|---|---|
| Chuck | 4 | −0.1279 | | 1회 | 2 | −0.1253 |
| Si | 3 | −0.1289 | | 3회 | 6 | −0.1186 |
| SiO₂ | 3 | −0.0985 | | 9회 | 2 | −0.1160 |

**컨디셔닝 반복 횟수의 효과는 사실상 0이다.** 1회 → 9회로 9배 늘려도 기울기가
−0.1253 → −0.1160으로 7% 변할 뿐이고, p=0.95다. 이건 검정력 부족이 아니라
**군간 차이가 군내 산포보다 훨씬 작다**는 뜻이다.

재질은 SiO₂가 다소 평평해 보이나(−0.099 vs −0.128) 유의하지 않고, 4.2에서 봤듯
**그 차이는 lot 8 하나가 만든 것**이다. lot 8을 빼면 SiO₂ 평균은 −0.120으로 다른 재질과 같아진다.

**수준(lot 평균 식각량)에 대한 효과** — 모두 유의하지 않음

| 인자 | 9점 | 89점 |
|---|---|---|
| `cond_type` | F=2.24, p=0.202 | F=1.25, p=0.344 |
| `cond_rep` | F=5.71, p=0.051 | F=2.37, p=0.164 |

9점의 `cond_rep`이 p=0.051로 경계선이지만(1회 40.13 < 9회 40.22 < 3회 40.30) **단조 관계가
아니어서** 물리적으로 해석되지 않고, 89점에서는 p=0.164로 재현되지 않는다.
게다가 **컨디셔닝 조건은 실험 날짜와 완전히 교락**되어 있어(lot마다 조건이 하나씩) 유의했더라도
"컨디셔닝 때문"이라고 말할 수 없다.

> ### 결론: **컨디셔닝은 drift를 막지 못한다.**
> 반복 1회든 9회든, 더미가 Chuck든 Si든 SiO₂든 챔버는 **매 lot 똑같이 −0.11 µm/장씩
> 식각률을 잃는다.** 탐지한계까지 감안해 정확히 쓰면 —
> **"컨디셔닝 조건은 drift 기울기를 ±0.055 µm/장 이상 바꾸지 못한다."**
> 원 실험의 DOE 가설은 이 데이터에서 지지되지 않았다.

### 4.5 재현성 — lot 1 vs lot 9

lot 1과 lot 9는 **완전히 동일한 조건(Chuck_3x)**을 **50일 간격**으로 반복한 것이다.
DOE에는 없던 숨은 반복 실험이고, 이 프로젝트 전체 수치의 신뢰도를 재는 자다.

| | 9점 계측 | 89점 계측 |
|---|---|---|
| lot 1 평균 → lot 9 평균 | 40.308 → 40.310 µm | 43.679 → 43.807 µm |
| **수준 차이** | **+0.002 µm (+0.005%)** | +0.128 µm (+0.29%) |
| lot 1 기울기 → lot 9 기울기 | −0.1030 → −0.1003 | −0.1232 → −0.1321 |
| **기울기 차이** | **+0.0027 µm/장 (2.6%)** | −0.0089 µm/장 (7.2%) |

9점 기준 **50일 뒤 재현 오차가 0.002 µm**다. 웨이퍼 평균 산포 σ=0.344 µm의 **0.6%**.
장비·공정의 장기 안정성이 매우 높다는 뜻이며, 동시에 **관측된 drift −0.1 µm/장이 장비
노이즈일 가능성을 사실상 배제**한다. drift는 실재하는 물리 현상이다.

### 4.6 선택비 부호 불일치 — 원인 규명

3단계 말미의 미해결 이슈였다. 선택비(Si 식각량 ÷ 산화막 소모량) 추세가
9점에서는 **+0.179/장**(p≈10⁻³⁷), 89점에서는 **−0.158/장**(p=0.033)으로 **부호가 반대**였다.

용의자는 셋 — ① IDW 보간점 157개, ② 좌표 집합(grid) 차이, ③ 계측 장비 차이.
9점 좌표가 89점 좌표의 **진부분집합**임을 이용해 셋을 분리했다.
89점에서 9점과 **똑같은 9개 좌표만** 뽑아 재적합하면 ②가 제거되고 ③만 남는다.

| 데이터 조건 | si_etch 기울기 | oxide_etch 기울기 | 선택비 기울기 | oxide 웨이퍼평균 SD |
|---|---|---|---|---|
| 89점 전체 (7832점) | −0.1189 | −0.00012 (p=0.87) | −0.158 (p=0.033) | 0.0436 |
| 89점 − 보간점 제외 | −0.1153 | −0.00011 (p=0.88) | −0.153 (p=0.043) | 0.0436 |
| **89점 → 9점 grid만** | **−0.1053** | −0.00060 (p=0.42) | −0.098 (p=0.152) | 0.0337 |
| **9점 원본** | **−0.1056** | **−0.00333 (p≈10⁻³⁷)** | **+0.179** | **0.0103** |

세 가지가 한꺼번에 드러났다.

**① IDW 보간은 원인이 아니다 — 가설 기각.**
보간점 157개를 전부 빼도 선택비 기울기가 −0.158 → −0.153으로 3%밖에 안 변한다.
보간점이 lot 3(86개)·lot 4(62개)에 몰려 있어 의심했지만, 7832점 중 2%에 불과해
웨이퍼 평균을 흔들지 못했다.

**② Si 식각 drift는 두 계측기가 완벽히 일치한다 — 강력한 검증.**
같은 좌표로 맞추자 89점 −0.1053 vs 9점 −0.1056, **차이 0.0003 µm/장(0.3%)**.
즉 89점(−0.1189)과 9점(−0.1056)의 기울기 차이는 장비 탓이 아니라 **순전히 좌표 집합 차이**다.
89점은 최외곽(r≈95 mm)까지 재는데 **edge에서 drift가 더 크다**는 뜻이며,
5단계 컨투어 맵에서 정면으로 확인할 주제다.

**③ 선택비 불일치의 진범은 89점 계측기의 산화막 측정 노이즈다.**
같은 좌표인데도 산화막 소모량의 웨이퍼 평균 SD가 9점 0.0103 vs 89점 0.0337 — **3.3배**.
9점이 잡아낸 추세는 −0.0033 µm/장, 10장 누적 −0.030 µm에 불과한 **미세 신호**다.
노이즈가 3.3배인 89점 계측기로는 이 신호가 묻힌다(p=0.42).
선택비는 이 작은 분모의 변화에 민감하게 반응하므로 분모 노이즈가 그대로 증폭돼
부호까지 뒤집힌 것이다.

> **판정: 선택비 추세는 9점 계측을 신뢰한다.**
> **선택비는 lot 내 순번에 따라 +0.179/장씩 상승한다** (10장 누적 +1.6, 약 +2.5%).
> Si 식각량(−2.4%)과 산화막 소모량(−0.030 µm, −4.8%)이 **둘 다 줄어들되 산화막이 더 빨리
> 줄기 때문**이다. 물리적으로 일관된다 — 챔버 벽 폴리머 축적이 F 라디칼을 소모해 Si 식각을
> 늦추는 동시에, 웨이퍼 위 패시베이션도 두꺼워져 마스크 소모를 더 크게 억제한다.

---

## 5. 그림

### `figures/drift_trend.png`
lot별 편차 궤적(컨디셔닝 재질별 색)과 공통 추세선 + 95% 신뢰띠. 좌 9점 / 우 89점.
**읽는 법**: 색(조건)에 무관하게 모든 선이 같은 기울기로 내려간다 → 4.4의 음성 결과를 그림 하나로.

### `figures/drift_slope_by_condition.png`
좌·중 = lot별 기울기 forest plot (95% CI, n 표기, 공통 기울기 밴드).
우 = 89점 재질별 기울기 산점도.
**읽는 법**: 거의 모든 lot CI가 공통 기울기 밴드와 겹치고 0선 왼쪽에 있다.
lot 7·10의 긴 막대는 소표본(n=5, n=4)의 불확실성이며, lot 8만 밴드 밖이다.

---

## 6. 산출물

| 파일 | 내용 |
|---|---|
| `data/processed/drift_slopes_9pt.csv` | lot별 기울기·CI·p·R² (si_etch, selectivity) |
| `data/processed/drift_slopes_89pt.csv` | 위와 동일 (89점) |
| `data/processed/drift_summary.csv` | 데이터셋별 공통 기울기·누적량·형태진단 p값 |
| `data/processed/drift_selectivity_forensics.csv` | 4.6 검증표 4조건 × 3지표 |

---

## 7. 한계

1. **조건 효과의 검정력이 낮다.** lot 8~10개, 재질당 3~4개뿐이다. p>0.05를 "차이 없음"으로
   읽지 말고 **"±0.055 µm/장보다 큰 차이는 없음"**으로 읽어야 한다.
2. **컨디셔닝 조건이 실험 날짜와 완전히 교락**되어 있다. lot마다 조건이 하나씩이라
   조건 효과와 날짜 효과를 원리적으로 분리할 수 없다. 다만 lot 1 vs lot 9 재현성(4.5)이
   날짜 효과 자체가 작음을 보여주므로 실질적 위협은 크지 않다.
3. **지수 포화 형태를 배제한 게 아니다.** 10장 범위에서 곡률이 안 보였을 뿐이다.
4. **lot 10(n=4)은 사실상 정보가 없다.** 포함은 했으나 해석에 쓰지 않았다.
5. **선택비 상승은 9점에서만 확인**됐다. 89점 계측기로는 검출 한계 아래다.

---

## 8. 다음으로 이어지는 것

- **5단계 (컨투어)** — 4.6 ②에서 나온 "edge에서 drift가 더 크다"를 반경 방향으로 확인.
  drift가 웨이퍼 전면에 균일한 offset인지, edge에 집중된 프로파일 변형인지가 핵심 질문.
- **6단계 (SPC)** — 형태 진단(4.3)이 선형을 지지했으므로, **drift 보정 잔차로 관리도**를
  그리는 게 정당화된다. 3단계 계산상 drift 제거 시 웨이퍼 평균 σ가 0.344 → 0.187 µm로
  **46% 감소** → Cpk가 크게 개선될 것으로 예상.
- **7단계 (계측기 offset)** — 4.6이 사전 작업을 끝냈다. Si 식각 기울기는 두 장비가 일치,
  산화막은 노이즈가 3.3배. 남은 건 절대 offset(9점 40.23 vs 89점→9grid 41.58, **−1.35 µm**)의
  좌표별 구조 규명.
- **A에게 전달** — lot 8의 기울기가 왜 절반인지(−0.056 vs 공통 −0.119).
  `Process_data.nc`의 SourceRFLoadPower·Gas5Flow·PlatenRFPeakToPeak 등에서
  lot 8만 다른 패턴이 있는지 확인 요청.

File: docs/step5_contour.md
# 5단계 — 89점 컨투어 맵: 공간 구조와 drift 의 공간 분포

> 담당 B · 2026-08-08 · 스크립트 `src/analysis_contour.py`
> 산출물 `figures/contour_drift.png`, `figures/contour_asymmetry.png`,
> `data/processed/contour_{coord_stats,ring_stats,tilt_by_lot,grid_loss}.csv`

---

## 1. 이 단계가 답하는 질문

3단계에서 산포를 lot / wafer / loc(측정 위치) 3계층으로 분해했고, 89점 기준
**loc 성분이 전체 제곱합의 98.25%(sd 등가 3.578 µm)** 라는 압도적 결과를 얻었다.
그런데 3단계는 "loc 성분이 크다"까지만 말했지 **그것이 공간적으로 어떤 모양인지**는
답하지 못했다. 크기만 알고 모양을 모르면 개선 방향을 못 잡는다.

4단계에서는 순번 drift 를 −0.1056 µm/장(9점) / −0.1189 µm/장(89점)으로 정량화하고,
두 값의 차이가 순전히 **측정 grid 차이** 때문임을 밝히면서
"89점 grid 가 더 가파른 기울기를 보는 이유는 9점이 놓치는 영역이 더 빨리 drift 하기
때문일 것"이라는 **추론**을 남겼다. 5단계는 그 추론을 공간적으로 정면 확인한다.

| 질문 | 답하는 방법 |
|---|---|
| Q1. 식각량은 웨이퍼 위에서 어떤 공간 패턴인가? | 링별 반경 프로파일 + 컨투어 |
| Q2. loc 성분 98.25% 는 무엇으로 이루어졌나? | 반경 / 방위각 / 국소 3분해 |
| Q3. drift 는 웨이퍼 위에서 균일한가? | 89개 좌표 각각에서 기울기 회귀 → drift 맵 |
| Q4. 방위각 비대칭은 장비 탓인가 웨이퍼 배치 탓인가? | lot별 tilt 벡터 + Rayleigh 검정 |
| Q5. 9점 grid 는 무엇을 얼마나 놓치는가? | 같은 89점 데이터를 9점 좌표로 잘라 대조 |

Q3 이 4단계에서 넘어온 숙제이고, Q5 가 이 단계의 **실무 메시지**다.

---

## 2. 이론 배경

### 2.1 왜 웨이퍼 가장자리가 더 깊게 깎이는가 (edge roll-up)

BOSCH DRIE 에서 반경 방향 불균일이 생기는 경로는 여러 개가 겹친다.

1. **시스(sheath) 곡률과 이온 입사각** — 웨이퍼 가장자리, 특히 포커스링과의 경계에서
   플라즈마 시스가 평평하지 않고 휜다. 이온은 시스 전기장에 수직으로 가속되므로
   시스가 휘면 이온 궤적이 기울고, 국소 이온 flux 와 각도 분포가 중심부와 달라진다.
2. **로딩 효과(loading)** — 가장자리는 반응종이 공급되는 입체각이 크고 확산 경계층이
   얇다. 즉 F 라디칼 공급이 중심보다 유리하다. 반대로 웨이퍼 중심은 주변 노출 면적이
   소비한 라디칼의 "그늘"에 놓인다.
3. **패시베이션 폴리머 재증착 비대칭** — C₄F₈ 스텝에서 생긴 폴리머는 배기 흐름을 따라
   이동하므로 중심부에 상대적으로 더 오래 머문다. 패시베이션이 두꺼우면 실효 식각률이
   떨어진다.
4. **척 냉각의 가장자리 약화** — 정전척의 열접촉이 가장자리에서 나빠져 국소 온도가
   올라가고, 화학 식각 성분이 온도에 지수적으로 반응한다.

이 경로들이 합쳐져 전형적으로 **중심에서 완만하게 낮아졌다가 가장자리에서 급격히
치솟는 보울(bowl)형** 프로파일을 만든다. 현장에서 이 가장자리 급등을
**edge roll-up** 이라 부르며, 보통 최외곽 5~10 mm 에서 집중적으로 나타난다.

### 2.2 왜 가장자리가 더 "빨리" drift 하는가

4단계에서 drift 의 원인을 **챔버 벽 폴리머 축적 → F 라디칼 소모(radical loading)**
로 지목했다. 이 메커니즘은 drift 가 반경에 의존할 것을 예측한다.

- drift 는 **라디칼 소스 농도의 감소**로 작용한다.
- 웨이퍼 가장자리의 식각은 **확산(공급) 지배**에 가깝고, 중심부는 상대적으로
  **반응 지배**에 가깝다. 공급 지배 영역은 소스 농도 변화에 대한 이득(gain)이 크다.
- 또한 가장자리는 폴리머가 쌓이는 **챔버 벽에 물리적으로 가깝다.**

따라서 "벽이 더러워질수록 가장자리가 먼저, 더 크게 손해를 본다"는 예측이 나오고,
이것이 곧 4단계가 남긴 추론(9점이 놓치는 영역이 더 빨리 drift)의 물리적 근거다.

### 2.3 왜 반경을 다항식이 아니라 링 고정효과로 두는가

사전 탐색에서 반경 프로파일이 **단조가 아니라 보울형**임을 확인했다. 이 사실이
모델 설계를 직접 강제한다.

- 저차 다항식(2~3차)은 최외곽의 급등을 따라가지 못해 **가장자리에서 계통 편향**을
  남긴다.
- 고차 다항식은 **Runge 현상**으로 데이터 끝단에서 진동한다. 하필 가장 중요한
  영역이 끝단이다.
- 반경을 잘못 지정하면 그 잔여 편향이 **방위각 항으로 새어 들어간다.** 5단계의
  핵심 결론 중 하나가 방위각 비대칭이므로, 이 오염은 치명적이다.

반면 이 데이터는 반경 링이 **15개뿐**이고 각 링에 좌표가 1~12개씩 있다. 그래서
링을 **범주형 고정효과 `C(ring_id)`** 로 넣으면 자유도 14 만 쓰고 **반경 구조를
함수형 가정 없이 무손실로 흡수**할 수 있다. 비모수 처리의 대가가 거의 없는 상황이라
다항식을 쓸 이유가 없다.

### 2.4 방위각 1차 조화항 (tilt)

반경을 흡수한 뒤 남은 잔차에 대해

```
value ~ C(ring_id) + cos θ + sin θ
```

를 적합한다. `cos θ`, `sin θ` 계수 (a, b) 는 웨이퍼 전체가 **한쪽으로 쏠린 성분**을
잡아낸다(1차 조화항 = tilt).

- 진폭 `A = √(a² + b²)` — 비대칭의 크기 (µm)
- 방향 `θ₀ = atan2(b, a)` — 어느 쪽이 더 많이 깎이는가

`C(ring_id)` 를 먼저 넣었기 때문에 이 항이 잡는 것은 **순수한 방위각 성분**이고,
`ΔR²` 가 그 기여도가 된다. 중심점(r=0)은 θ 가 정의되지 않으므로 `cos θ = sin θ = 0`
으로 두어 회귀에서 방위각 정보를 제공하지 않게 한다.

### 2.5 Rayleigh 검정 — 방향이 우연히 모인 것인가

lot 마다 tilt 방향 θᵢ 를 구하면 **각도 10개**가 나온다. 각도는 −180°와 +180°가
같은 점이라 산술평균·표준편차가 성립하지 않는다. 그래서 **원형 통계(circular
statistics)** 를 쓴다.

각 방향을 단위벡터로 보고 합한 뒤 길이를 평균낸 값

```
R̄ = |Σ exp(i·θᵢ)| / n
```

이 **방향 집중도**다. 방향이 완전히 흩어지면 R̄ ≈ 0, 한 방향으로 모이면 R̄ → 1.

- **H₀**: 방향이 원 위에 균일 분포 (= lot 마다 비대칭 방향이 제멋대로)
- 검정통계량 `Z = n·R̄²`, p 는 Zar 의 고차 근사식으로 계산

> ⚠️ n=10 이라 **정확 분포가 아니라 근사식**을 썼다. 다만 아래 결과의 R̄ 가 0.998 로
> 극단이라 근사 오차가 결론을 뒤집을 여지는 없다.

**이 검정이 원인을 좁혀주는 이유**: 웨이퍼는 lot 마다 새로 로딩된다.

- 비대칭이 **웨이퍼 배치·정렬 오차** 때문이라면 → 방향이 lot 마다 랜덤 → H₀ 채택
- 비대칭이 **챔버에 고정된 기하**(가스 인젝터 위치, 펌프 포트 방향, RF 급전 위치,
  척 냉각 배관) 때문이라면 → 방향이 항상 같음 → H₀ 기각

### 2.6 보간의 위험 — cubic 오버슈트

컨투어 그림은 89개 실측점을 연속 면으로 보간해 그린다. `griddata(method="cubic")`
은 CloughTocher C¹ 보간이라 부드럽지만, **기울기가 급한 구간 근처에서 원 데이터
범위를 벗어나는 값(overshoot / undershoot)을 만들 수 있다.** 이 데이터는 가장자리에서
기울기가 급하므로 정확히 위험 구간이다.

그래서 **linear 보간 면을 따로 계산해 `max|cubic − linear|` 를 상한으로 보고**하고,
컨투어 위에 실측 89점을 산점도로 겹쳐 독자가 직접 검증할 수 있게 했다.
또한 볼록껍질 밖과 최외곽 측정 반경 밖은 **NaN 으로 마스킹**해 외삽하지 않았다.

---

## 3. 방법과 설계 결정

**데이터**: `Si_Oxide_etch_89_points.csv`, `experiment_key` 결측 행 제외 →
웨이퍼 88장 × 좌표 89개 = **7,832행**. 반응변수는 `si_etch`.
좌표 파생 `r = √(X²+Y²)/1000` (mm), `θ = atan2(Y, X)`, 링 15개.

| 설계 결정 | 선택 | 이유 |
|---|---|---|
| 좌표별 기울기 모델 | `si_etch ~ C(lot_number) + wafer_number` | 4단계 pooled slope 와 **동일 형태** → 결과가 직접 비교 가능. lot 수준차가 기울기로 새는 것을 차단 |
| 반경 항 | `C(ring_id)` 비모수 | 프로파일이 보울형(비단조) → 2.3 참조 |
| 방위각 항 | 1차 조화항 `cos θ + sin θ` | 가장 해석 가능한 최소 모형. ΔR² 로 기여도 분리 |
| 다중검정 | BH FDR (89회) | 좌표마다 독립 검정이라 위양성 통제 필요 |
| 렌더링 | cubic + linear 대조 | 그림은 부드럽게, 신뢰도는 숫자로 |
| 외삽 | 볼록껍질 밖 NaN | r > 96.88 mm 는 **측정된 적이 없다** |
| 9점 대조 | 같은 89점 데이터를 9점 좌표로 절단 | 계측기 offset(3번 규칙)을 개입시키지 않고 **grid 효과만** 분리 |
| 코드 | 신규 파일, 리팩터링 없음 | 기존 3개 스크립트 무변경 → 재현성 재검증 불필요, A와 충돌 0 |

9점 좌표가 89점 좌표의 **진부분집합**임은 코드에서 `assert` 로 확인한다
(4단계 forensics 에서 이미 검증된 사실).

---

## 4. 결과

### 4.1 반경 프로파일 — 보울형과 edge roll-up

| r (mm) | 좌표수 | 평균 식각량 (µm) | drift 기울기 (µm/장) |
|---|---|---|---|
| 0.00 | 1 | 41.86 | −0.0944 |
| 19.00 | 4 | 41.64 | −0.0942 |
| 26.87 | 4 | 41.46 | −0.0948 |
| 38.00 | 4 | 41.17 | −0.0968 |
| 42.49 | 8 | 41.06 | −0.0979 |
| **53.74** | 4 | **40.90** ← 최소 | −0.1013 |
| 57.00 | 4 | 40.90 | −0.1032 |
| 60.08 | 8 | 40.94 | −0.1043 |
| 68.51 | 8 | 41.34 | −0.1010 |
| 76.00 | 4 | 42.19 | −0.1121 |
| 78.34 | 8 | 42.59 | −0.1170 |
| 80.61 | 4 | 43.08 | −0.1113 |
| 84.97 | 8 | 44.33 | −0.1302 |
| **95.00** | 12 | **49.85** | **−0.1651** |
| 96.88 | 8 | 49.85 | −0.1555 |

- 중심 41.86 → **최소 40.90 (r ≈ 54 mm)** → 최외곽 **49.85 µm**
- 중심 대비 가장자리 **+19.1%**, 절대 차이 **약 8 µm**
- 프로파일은 **단조가 아니다.** 중심에서 r≈54 mm 까지 완만히 내려갔다가 반등해
  r > 76 mm 부터 급등한다 → 2.3 의 설계 결정(비모수 반경 항)이 옳았음을 뒷받침

### 4.2 좌표별 drift 기울기 — drift 는 균일하지 않다

| 지표 | 값 |
|---|---|
| 89개 좌표 기울기 평균 | **−0.1188 µm/장** (4단계 89점 pooled −0.1189 와 일치) |
| 9점 좌표 9개 평균 | **−0.1053 µm/장** (4단계 89pt→9grid −0.1053 과 **정확히 일치**) |
| 범위 | −0.1948 ~ −0.0781 |
| 음의 기울기 | **89 / 89** |
| FDR < 0.05 | **89 / 89** |

**89개 좌표가 예외 없이 전부 감소하고, 전부 FDR 유의하다.** drift 는 웨이퍼 일부
영역의 현상이 아니라 전면적이다.

그러나 **속도는 균일하지 않다.**

- 중심(r=0) **−0.0944** → edge(r ≥ 95 mm, 좌표 20개) **−0.1613**
  = 가장자리가 **1.71배** 빠르게 drift
- 링 단위 최대는 r=95 mm 의 **−0.1651** → 중심 대비 **1.75배**
- 가장 빠른 좌표: r=95 mm, θ=143° 에서 **−0.1948 µm/장**
- 가장 느린 좌표: r=68.5 mm, θ=−34° 에서 −0.0781 µm/장

> ✅ **4단계가 남긴 추론이 확인되었다.** 89점이 9점보다 가파른 기울기를 보는 이유는
> 계측기 차이도 통계적 우연도 아니고, **9점이 못 보는 r > 76 mm 영역이 실제로 훨씬
> 빨리 drift 하기 때문**이다.

### 4.3 공간 패턴 3분해 — loc 성분의 정체

3단계의 `loc` 성분을 반경 / 방위각 / 국소로 한 겹 더 쪼갠 결과:

| 대상 면 | 반경 (C(ring_id)) | 방위각 (tilt ΔR²) | 국소·랜덤 | tilt 검정 |
|---|---|---|---|---|
| **평균 식각량 면** | **93.9%** | 5.4% | 0.8% | F=241.6, p=1.2e−32 |
| **drift 기울기 면** | **75.1%** | 9.4% | 15.5% | F=21.7, p=4.1e−08 |

**해석 1 — loc 성분은 노이즈가 아니라 결정론적 구조다.**
3단계에서 89점 산포의 98.25%(sd 등가 3.578 µm)를 차지하던 loc 성분은,
그 **93.9% 가 순수한 반경 함수**였다. sd 3.578 µm 중 **약 3.47 µm 가 반경 성분**이다.
"측정 위치 산포가 크다"는 3단계의 결론은 사실 **"웨이퍼가 반경 방향으로 일관되게
기울어 있다"** 는 뜻이었다. 이건 랜덤 변동이 아니므로 **원리적으로 공정 튜닝
(가스 분배, 압력, 포커스링 높이, 척 온도 프로파일)으로 개선 가능한 대상**이다.

**해석 2 — drift 면의 "국소 15.5%" 는 실제 구조가 아니다.**
좌표별 기울기는 회귀 추정값이라 자체 오차를 갖는다. 좌표별 표준오차의 제곱 평균은
`mean(se²) = 0.000144`, 기울기의 좌표 간 분산은 `0.000834` 이므로
**추정 잡음이 전체 분산의 17.3%** 를 차지한다. 이는 관측된 국소 성분 15.5% 와
거의 같다. 즉 **drift 맵은 반경 + tilt 만으로 사실상 전부 설명되며, 추가적인
국소 구조(핫스팟 등)는 없다.** 이는 drift 가 챔버 전역의 화학적 변화(벽 폴리머)
때문이라는 4단계 해석과 정합적이다.

### 4.4 방위각 비대칭 — 챔버에 고정되어 있다

반경 성분을 제거하고 남은 비대칭:

- tilt 진폭 **1.177 µm**, 방향 **−93.7°** (거의 정확히 **−Y 방향**)
- 최외곽 링(r=96.88 mm) 방위각 스프레드 **3.79 µm**
  (θ=+101° 에서 47.79 µm 가 최소, θ=−79° 에서 51.58 µm 가 최대)

lot 별로 따로 적합한 tilt 벡터 10개:

| lot | 웨이퍼수 | a | b | 진폭 (µm) | 방향 (deg) |
|---|---|---|---|---|---|
| 1 | 9 | −0.271 | −1.118 | 1.150 | −103.6 |
| 2 | 10 | −0.055 | −1.169 | 1.170 | −92.7 |
| 3 | 10 | −0.111 | −1.166 | 1.171 | −95.4 |
| 4 | 10 | −0.017 | −1.191 | 1.191 | −90.8 |
| 5 | 10 | −0.034 | −1.206 | 1.206 | −91.6 |
| 6 | 10 | −0.009 | −1.179 | 1.179 | −90.4 |
| 7 | 6 | −0.057 | −1.192 | 1.194 | −92.8 |
| 8 | 10 | −0.054 | −1.189 | 1.190 | −92.6 |
| 9 | 9 | −0.098 | −1.172 | 1.176 | −94.8 |
| 10 | 4 | −0.060 | −1.152 | 1.153 | −93.0 |

**방향 범위가 −90.4° ~ −103.6° 로 13° 안에 전부 들어온다. 진폭도 1.15~1.21 µm 로
±3% 안이다.**

**Rayleigh 검정(근사): n=10, R̄ = 0.998, p < 0.0001, 평균 방향 −93.8°**

> ✅ **균일 분포 기각.** lot 이 바뀌어도 — 즉 웨이퍼를 새로 로딩하고 컨디셔닝
> 조건을 바꿔도 — 비대칭의 방향과 크기가 그대로다. 이는 **웨이퍼 배치·정렬 오차가
> 아니라 챔버에 고정된 기하**(가스 인젝터 위치, 펌프 포트 방향, RF 급전 위치,
> 척 냉각 배관 비대칭)가 원인임을 강하게 시사한다.

유일하게 방향이 조금 벗어난 lot 1(−103.6°)은 4단계에서 lot 9와 반복 실험 쌍으로
쓰인 lot 이며, a 성분(−0.271)이 다른 lot(−0.01~−0.11)보다 크다. 다만 여전히
같은 사분면이라 결론에 영향은 없다.

> ⚠️ **좌표계 caveat (7단계에서 추가, 2026-08-09).**
> 7단계에서 **9점 파일과 89점 파일의 좌표계가 정확히 180° 회전 관계**임을 확인했다
> (연속 회전각 스캔 최소 = 180.00°, sd 1.524 → 0.041). 위의 θ₀ = **−93.8° 는
> 89점 파일의 좌표 라벨 기준**이며, 물리적 챔버 방향으로는 **−93.8° 또는 +86.2°**
> 둘 중 하나다. 어느 쪽인지는 웨이퍼 노치/플랫 방향을 알아야 정해지며 계측 CSV 에는
> 그 정보가 없다 → A 에게 `.nc` 메타데이터 확인을 요청했다.
>
> **이 caveat 는 위 결론을 약화시키지 않는다.**
> ① 반경 `r` 은 회전 불변이므로 4.1~4.3절, 4.5~4.6절의 모든 수치는 그대로다.
> ② lot 간 방향 일관성(13° 이내)과 Rayleigh 검정도 회전 불변이다 — 모든 lot 이
> 같은 프레임에서 계산됐기 때문. 즉 "챔버 고정 비대칭"이라는 판정은 유효하다.
> ③ 오히려 **강화된다**: 7단계에서 r=76 mm 링의 tilt 를 두 파일에서 **독립적으로**
> 계산한 결과 진폭 1.303 vs 1.406 µm(비 1.079), 방향 +87.3° vs −93.9°(차이
> **181.2°**) 로, **서로 다른 계측기 두 대가 180° 돌아간 좌표계에서 같은 크기의
> 비대칭을 정확히 반대 방향에서 봤다.** tilt 는 한 계측기의 아티팩트가 아니라
> 물리적 실재다.
>
> 미확정인 것은 **방향 라벨 하나뿐**이다. 챔버 기하와 대조할 때만 주의하면 된다.

### 4.5 9점 grid 커버리지 손실 — 실무 메시지

**같은 89점 데이터**를 9점 좌표로만 잘라 비교했다(계측기 차이 개입 없음, 순수 grid 효과):

| 지표 | 89점 전체 | 9점 grid | 9점의 과소평가 |
|---|---|---|---|
| 좌표 수 | 89 | 9 | — |
| 커버 최대 반경 | **96.88 mm** | **76.0 mm** | r > 76 mm 전부 미측정 |
| 평균 수준 | 43.67 µm | 41.58 µm | −2.09 µm |
| 웨이퍼 내 SD | **3.607 µm** | **1.060 µm** | **71% 과소평가** |
| 비균일도 (max−min)/mean | **26.85%** | **8.24%** | **69% 과소평가** |
| pooled drift 기울기 | −0.1188 | −0.1053 | **11% 과소평가** |

9점 grid 가 커버하는 반경은 r = 0, 53.74(×4), 76.0(×4) 뿐이다.
**최외곽 두 링(r = 95, 96.88 mm)은 좌표 20개 = 89점의 22%** 를 차지하는데,
이 영역의 평균이 49.85 µm(전체 평균 43.67 보다 6.2 µm 높음), drift 가 −0.161 µm/장
(1.71배)이다. **9점 grid 는 웨이퍼에서 가장 극단적이고 가장 빨리 변하는 22% 를
통째로 보지 못한다.**

> ⚠️ **6단계(Cp/Cpk) 로 넘어가는 경고**: 9점 계측 기반으로 공정능력을 산출하면
> 웨이퍼 내 산포를 **1/3 수준으로 축소 평가**하게 되어 Cpk 가 심각하게 낙관적으로
> 나온다. 6단계에서는 반드시 89점 기준과 병기해야 한다.

### 4.6 보간 불확실성

| 면 | max\|cubic − linear\| | 데이터 범위 대비 | 오버슈트 | 언더슈트 |
|---|---|---|---|---|
| 평균 면 | 1.617 µm | 14.0% (range 11.57) | 없음 (−0.015) | 0.211 µm |
| drift 면 | 0.0175 µm/장 | 15.0% (range 0.117) | 0.0009 | 0.0005 |

두 면 모두 국소적으로 **범위의 14~15%** 수준 차이가 날 수 있다. 차이는 좌표가
성긴 가장자리 부근에 집중된다. 따라서 **컨투어의 색은 정성적 참고용이고,
정량적 판단은 4.1~4.5 의 링 통계·좌표 통계로 해야 한다.** 그림에 실측 89점을
겹쳐 그린 이유가 이것이다.

IDW 보간점(`postox_thickness_nan` 결측) 영향: 보간점을 가진 좌표는 24개이고,
보간점을 제외했을 때 좌표 평균의 **최대 변화는 0.073 µm** 로 4.1 의 8 µm 반경 진폭에
비해 무시할 수준이다(4단계 결론과 동일).

---

## 5. 그림

### `figures/contour_drift.png` (3패널) — 주 산출물

- **(a) 평균 식각량 컨투어** + 실측 89점 오버레이 — 해석 기준선. 보울형과
  edge roll-up 이 한눈에 보인다.
- **(b) drift 기울기 컨투어** + **9점 계측 위치를 흰 원으로 오버레이**.
  이 패널이 5단계의 결론 한 장이다 — **"9점이 보는 곳"과 "가장 빨리 변하는 곳"이
  어긋나 있다.**
- **(c) 반경별 프로파일(좌축) + 반경별 drift 기울기(우축)**, 링별 오차막대.
  점선 = 9점 계측 반경, 회색 음영 = 9점이 못 보는 r > 76 mm 영역.

바깥 검은 원은 웨이퍼 경계(r=100 mm)다. 컨투어가 그 안쪽에서 끝나는 것은
**r > 96.88 mm 가 측정되지 않았기 때문**이며, 외삽하지 않고 NaN 처리한 결과다.
가장자리의 톱니 모양은 볼록껍질 경계로, 의도된 표시다.

### `figures/contour_asymmetry.png` (2패널)

- **(a) 반경 성분 제거 후 잔차 컨투어** + tilt 방향 화살표. 위아래(Y) 방향
  기울기가 명확히 보인다.
- **(b) lot별 tilt 벡터 10개** + 원형 평균 + Rayleigh 결과. 10개 화살표가
  한 다발로 겹친다 = 재현성의 시각적 증거.

---

## 6. 산출물

| 파일 | 행 | 내용 |
|---|---|---|
| `data/processed/contour_coord_stats.csv` | 89 | 좌표별 평균·SD·기울기·SE·95% CI·p·FDR·보간점 수 |
| `data/processed/contour_ring_stats.csv` | 15 | 링별 좌표수·평균·기울기와 각 산포 |
| `data/processed/contour_tilt_by_lot.csv` | 10 | lot별 tilt (a, b, 진폭, 방향, p) |
| `data/processed/contour_grid_loss.csv` | 2 | 89점 vs 9점 grid 지표 대조 |
| `figures/contour_drift.png` | — | 3패널 |
| `figures/contour_asymmetry.png` | — | 2패널 |

---

## 7. 한계

1. **r > 96.88 mm 는 측정되지 않았다.** 웨이퍼 경계는 100 mm 이므로 최외곽 3 mm 는
   미지다. edge roll-up 은 보통 최외곽에서 더 급하므로, 실제 최대 식각량과 최대
   drift 는 **여기서 보고한 값보다 클 가능성이 높다.** 즉 4.5 의 "9점 과소평가"는
   보수적 하한이다.
2. **방위각을 1차 조화항까지만 분해했다.** 2차 성분(타원형 왜곡)은 분리하지 않았고
   국소 성분에 섞여 있다. 다만 4.3에서 drift 면의 국소 성분이 추정 잡음으로 거의
   설명되므로 실익은 크지 않을 것으로 본다.
3. **Rayleigh p 는 근사식**이다(n=10). R̄=0.998 이라 결론은 안전하지만 정확 검정은
   아니다.
4. **tilt 방향의 기준계가 불명확하다.** 좌표 X, Y 가 웨이퍼 노치 기준인지 챔버
   기준인지 계측 CSV 만으로는 알 수 없다. **웨이퍼가 항상 같은 방향으로 로딩된다는
   가정** 위에서 "챔버 고정 비대칭" 결론이 성립한다. → A에게 확인 요청(8번 참조)
5. **lot 7(6장), lot 10(4장)** 은 웨이퍼 수가 적어 tilt 추정 정밀도가 낮다.
   다만 두 lot 모두 다른 lot 과 같은 방향을 가리켜 결론을 흔들지 않는다.
6. **컨투어 색상은 정량 판단 근거가 아니다** (4.6). 숫자는 CSV 를 봐야 한다.
7. **인과가 아니라 구조**다. 반경 프로파일의 원인(가스 분배 / 포커스링 / 척 온도 중
   무엇인지)은 이 데이터만으로 분리할 수 없다. A의 `Process_data.nc` 파라미터와
   결합해야 좁힐 수 있다.

---

## 8. 다음 단계

**6단계 — 관리도 + Cp/Cpk (`src/spc.py`)**
5단계가 직접 넘기는 제약 두 가지:

- 웨이퍼 내 산포의 93.9% 가 **반경 성분(결정론적)** 이다. 이를 랜덤 변동으로 보고
  Cpk 를 계산하면 잘못된다. **웨이퍼 평균 관리도**와 **웨이퍼 내 균일도 관리도**를
  분리해야 한다.
- 9점 기준 Cpk 는 산포를 71% 축소 평가한다 (4.5). 89점 기준과 병기 필수.
- 또한 drift 가 −0.119 µm/장으로 **계통적**이므로, 표준 Shewhart 관리한계
  (랜덤 가정)는 lot 안에서 자동으로 위반된다. **잔차 관리도** 또는 **lot 내
  순번 보정 후 관리도**가 필요하다.

**7단계 — 9점 vs 89점 계측기 offset 검증 (`src/analysis_offset.py`)**
5단계에서 **grid 효과를 분리**했으므로(89점→9좌표 평균 = 41.581 µm), 남은
9점 실측 40.233 µm 와의 차이 **−1.35 µm 가 순수 계측기 offset** 후보다.
이 offset 이 좌표별로 균일한지, 반경 의존성이 있는지를 본다.

**A에게 보내는 질문** (`docs/FINDINGS.md` 에 기록):
tilt 방향 **θ₀ = −93.8° (−Y 방향)** 이 챔버 기하와 맞는지 —
`Process_data.nc` 메타데이터나 `Readme.pdf` / `Wafer_layout.pdf` 에서
**가스 인젝터 / 펌프 포트 / RF 급전 방향**, 그리고 **좌표계가 웨이퍼 노치 기준인지
챔버 기준인지**를 확인할 수 있는가?

File: docs/step6_spc.md
# 6단계 — 관리도와 공정능력: 표준 SPC 가 놓치는 것

> 담당 B · 2026-08-09 · 스크립트 `src/spc.py`
> 산출물 `figures/spc_control_charts.png`, `figures/spc_capability.png`,
> `data/processed/spc_{control_limits,violations,capability,tolerance_curve}.csv`

---

## 1. 이 단계가 답하는 질문

4단계에서 웨이퍼 순번 drift 를 −0.119 µm/장으로, 5단계에서 그 drift 가 edge 에서
1.75배 빠르다는 것까지 정량화했다. 하지만 두 단계 모두 **"그래서 이 공정을 어떻게
관리하고, 지금 능력이 충분한가"** 에는 답하지 않았다. 6단계가 그 실무 질문을 받는다.

| # | 질문 | 왜 중요한가 |
|---|---|---|
| Q1 | 표준 I-MR 관리도는 이 chamber drift 를 감지하는가? | 현장에 그대로 깔면 되는지, 아니면 설계를 바꿔야 하는지 |
| Q2 | 감지 못 한다면 어떤 차트로 바꿔야 잡히는가? | 대안(잔차 차트 / EWMA)의 실효성 검증 |
| Q3 | 규격(spec)이 데이터에 없는데 공정능력을 어떻게 말하는가? | Cp/Cpk 를 내려면 규격이 필요한데 공개 데이터엔 없음 |
| Q4 | 능력을 깎아먹는 주범은 drift 인가, 웨이퍼 내 불균일인가? | 개선 자원을 어디에 투입할지 결정 |

### 답 요약

- **Q1 → 아니다.** 89점 기준 3σ 이탈점 **0 / 88**. 100% 관리 상태로 보인다.
- **Q2 → 잡힌다.** 같은 데이터에서 Western Electric 룰 13건, EWMA 는 lot 10개 중
  8개에서 경보하며 **최초 경보가 웨이퍼 순번 3번째(중앙값)**.
- **Q3 → 규격을 발명하지 않고 역산한다.** "Cpk 1.33 을 만족하려면 공차가 얼마여야
  하는가"로 질문을 뒤집으면 규격 없이도 능력을 정량화할 수 있다.
- **Q4 → 웨이퍼 내 불균일.** 같은 공차 ±3% 에서
  **Cp(웨이퍼 평균) 1.09 vs Cp(전 측정점) 0.12 — 9배 격차.**

---

## 2. 이론 배경

### 2.1 왜 σ 를 표본 표준편차가 아니라 MRbar/d2 로 잡는가

관리도의 σ 는 **군내(within-subgroup) 변동**만 담아야 한다. 개별값 차트(I chart)는
부분군 크기가 1이라 군내 변동을 직접 못 재므로, 연속한 두 점의 이동범위
MR_i = |x_i − x_{i−1}| 를 대용 부분군으로 쓴다. 크기 2 부분군의 범위 기댓값은
E[MR] = d2·σ, d2 = 1.128 이므로

```
sigma_hat = MRbar / 1.128
```

전체 표본 표준편차를 쓰면 **drift 자신이 σ 안으로 흡수되어 관리한계가 벌어지고**,
바로 그 drift 를 못 잡게 된다. 이 데이터가 정확히 그 상황이다:

| grid | σ_MR (단기) | sd_overall (장기) | 비 |
|---|---|---|---|
| 9점 | 0.2117 | 0.3463 | **1.64×** |
| 89점 | 0.2495 | 0.4019 | **1.61×** |

비가 1보다 크게 크다는 것 자체가 "군간에 계통 변동이 있다"는 증거다. 만약 표본
표준편차로 한계를 그었다면 한계폭이 60% 넓어져 이탈점은 더더욱 안 나왔을 것이다.

### 2.2 Western Electric 룰과 이 데이터에서의 적용 범위

3σ 이탈(룰1)만 보면 느린 변화를 놓치므로 보조 룰을 함께 쓴다.

| 룰 | 내용 | 감지 대상 |
|---|---|---|
| R1 | 1점이 3σ 밖 | 급격한 이상 |
| R2 | 연속 9점이 중심선 한쪽 | 평균 이동 |
| R3 | 연속 6점 단조 증가/감소 | **추세(drift)** |
| R4 | 연속 3점 중 2점이 같은 쪽 2σ 밖 | 중간 크기 이동 |

**설계 결정: R2/R3/R4 는 lot 내부에서만 판정한다.** 컨디셔닝이 챔버 상태를
리셋하므로 lot 경계를 가로지르는 연속열은 물리적으로 의미가 없다. 이걸 무시하고
전체 시계열에 룰을 걸면 lot 경계마다 가짜 신호가 쏟아진다. R1 만 전역 판정한다.

### 2.3 EWMA — 왜 필요하고 왜 lot 마다 리셋하는가

EWMA (지수가중이동평균)는 과거를 지수적으로 감쇠시켜 누적한다:

```
z_i = lam * x_i + (1 - lam) * z_{i-1},   lam = 0.2
관리한계: center +- L * sigma * sqrt( lam/(2-lam) * (1 - (1-lam)^(2i)) ),  L = 3
```

한 점의 잡음은 λ배로 축소되지만 **같은 방향의 작은 편차는 누적**되므로 1σ 내외의
느린 이동에 I 차트보다 훨씬 민감하다. drift 감지에 표준적으로 쓰이는 이유다.

한계식의 `(1 − (1−λ)^{2i})` 항 때문에 초기에는 한계가 좁고 점차 정상폭으로 벌어진다.
**lot 마다 z 를 중심선으로 리셋**하는 이유는 2.2 와 같다 — 컨디셔닝이 챔버를 되돌리므로
이전 lot 의 누적을 끌고 오면 안 된다. 리셋은 EWMA 를 불리하게 만드는 보수적 선택이다
(매 lot 초기의 좁은 한계 구간을 다시 지나야 하므로). 그럼에도 잡힌다는 것이 결과의 강도다.

### 2.4 Cp/Cpk vs Pp/Ppk — 단기와 장기

```
Cp  = (USL - LSL) / (6 * sigma_단기),     Cpk = min(USL - mu, mu - LSL) / (3 * sigma_단기)
Pp  = (USL - LSL) / (6 * sigma_장기),     Ppk = 동일 형태, sigma_장기
```

Cp 는 σ_MR(군내)을, Pp 는 전체 sd 를 쓴다. **Cp − Pp 격차 = drift 가 능력에서 뜯어가는
몫**이다. 이 데이터에서 1.6배 σ 차이는 곧 능력지수 1.6배 차이로 그대로 옮겨간다.

### 2.5 규격이 없을 때 — 역산(inverse capability)

공개 데이터셋에 소자 규격이 없다. 임의로 규격을 정하면 Cpk 는 그 임의값을 반영할
뿐 아무 정보가 없다. 대신 **질문을 뒤집는다**:

> "Cpk = 1.33 을 만족하려면 공차 반폭이 얼마여야 하는가?"

```
tol_halfwidth = Cpk_target * 3 * sigma
```

이건 데이터만으로 유일하게 결정되며, 나중에 실제 규격이 생기면 즉시 대조할 수 있다.

**주의 — 규격 중심을 관측 평균에 두면 Cp ≡ Cpk 가 된다.** 대칭 규격 + 중심 정렬은
치우침(off-center) 항을 0으로 만들기 때문이다. 즉 이 문서의 Cpk 는 **치우침을 뺀
산포만의 능력**이며, 실제 목표값이 관측 평균과 다르면 반드시 더 나빠진다. 낙관 상한이다.

### 2.6 웨이퍼 평균 능력 vs 전 측정점 능력

능력지수를 낼 때 "무엇 하나가 규격 안에 있어야 하는가"를 먼저 정해야 한다.

- **웨이퍼 평균 기준** — 공정을 lot-to-lot 으로 관리하는 관점. 웨이퍼 내 산포는 평균
  안에서 상쇄되어 사라진다.
- **전 측정점 기준** — 소자 관점. 웨이퍼 위 어느 다이에 있든 규격을 만족해야 하므로
  **모든 측정점이 규격 안**이어야 한다.

소자가 팔리는 단위는 다이지 웨이퍼 평균이 아니다. 따라서 **정직한 지표는 전 측정점**이다.
그런데 5단계에서 본 반경 프로파일(중심 대비 edge +19%) 때문에 웨이퍼 내 산포가
웨이퍼 간 산포를 압도하고, 두 기준의 격차가 극적으로 벌어진다. 이것이 6단계의 결론이다.

### 2.7 정규성 가정

Cp/Cpk 의 ppm 환산은 정규분포를 전제한다. 잔차 Shapiro-Wilk 검정 결과
9점 p = 0.0002, 89점 p = 0.0112 로 **정규성 기각**. 따라서 아래 ppm 수치는
**자릿수 감각용 근사**이며, 능력지수 자체(σ 대비 공차의 비)는 분포 가정 없이 유효하다.

---

## 3. 방법과 설계 결정

| 결정 | 선택 | 이유 |
|---|---|---|
| 규격 처리 | **역산 + 대표 공차(±3%, ±5%) 병기** | 규격을 발명하지 않으면서 숫자를 준다 (2.5) |
| 차트 구성 | **원자료 I + 잔차 I + EWMA 3종 병기** | "표준은 못 잡고 대안은 잡는다"를 같은 데이터로 대조 |
| 특수원인 | **표시 후 관리한계 산정에서 제외, 제외 전/후 병기** | 제외는 근거가 있을 때만. 영향도를 공개해 검증 가능하게 |
| 룰 판정 범위 | R1 전역, R2/R3/R4 는 lot 내부 | 컨디셔닝이 챔버를 리셋 (2.2) |
| σ 추정 | MRbar / 1.128 | drift 를 σ 에 흡수시키지 않기 위해 (2.1) |
| 균일도 차트 | `si_nu_pct` I-관리도 1패널 추가 | lot 6 w7 이 평균 차트로는 안 잡힘 (4.5) |
| 9점 / 89점 | 별도 산출 후 표로 병기 | 계측기가 달라 혼용 금지(CLAUDE.md #3). 격차 자체가 7단계 입력 |

### 3.1 특수원인 2건 — 제외 근거

데이터 준설이 아니라는 것을 보이기 위해 근거를 명시하고 제외 전/후 한계를 모두 싣는다.

| 웨이퍼 | 근거 | 출처 |
|---|---|---|
| lot 8 wafer 8 | `HeliumBPPressure` 하락 / `Gas1Flow` 상승 / `moriInnerCurrent` 하락, 런 길이 **+18%** (3835 vs ~3246 프레임) | **A** 가 `Process_data.nc` 에서 규명 |
| lot 6 wafer 7 | 89점 웨이퍼 내 비균일도 **25.94%** (나머지 87장 13.27 ± 0.28 → **z = +45**) | B, 이 단계에서 발견 |

> **z 값 정정.** 사전 탐색에서 이 점을 z = +9.1 로 적었는데, 그때 쓴 sd 1.379 는
> **이 이상점 자신이 부풀린 값**이었다. 이상점을 뺀 sd 는 0.279 이고 정직한
> z 는 **+45**. 이상점 판정에 오염된 sd 를 쓰면 항상 과소평가된다.

제외 영향도:

| grid | σ_MR 제외 전 | 제외 후 | 변화 |
|---|---|---|---|
| 9점 | 0.2111 | 0.2117 | +0.3% |
| 89점 | 0.2536 | 0.2495 | −1.6% |

**2% 미만.** 결론이 제외 여부에 의존하지 않는다.

---

## 4. 결과

### 4.1 Q1 — 표준 I-관리도는 drift 를 감지하지 못한다

**89점, 3σ 이탈점 0 / 88.** 관리한계 [42.927, 44.424], 중심 43.676.
차트만 보면 이 공정은 완벽하게 관리 상태다. 그런데 4단계에서 확인했듯 lot 안에서
웨이퍼는 −0.119 µm/장으로 단조 하강하고 있고, 10장이면 **−1.07 µm** 이동한다.
관리한계 폭이 ±0.75 µm 이므로 **drift 진폭이 한계폭과 맞먹는데도** 잡히지 않는다.

이유는 구조적이다. 각 lot 이 높은 값에서 시작해 낮은 값으로 끝나고 다음 lot 에서
리셋되므로, 전체 시계열은 톱니 모양이 되어 **평균 주위를 오갈 뿐 한계를 넘지 않는다**.
컨디셔닝이 이탈을 막아주는 셈이라, 표준 관리도로는 챔버가 계속 나빠지고 있다는
사실을 영원히 모른다.

9점에서는 3σ 이탈이 2건 나왔는데, **lot 3 wafer 10 과 lot 4 wafer 9** — 둘 다
lot 의 마지막 근처다. 이탈처럼 보이지만 실은 **drift 의 종착점**이고, 특수원인으로
오분류하면 엉뚱한 조사를 하게 된다.

### 4.2 Q2 — Western Electric 룰과 EWMA 는 잡는다

같은 원자료, 같은 한계, 룰만 추가:

| grid | R1 (3σ) | R3 (6연속 단조) | R4 (3중 2점 2σ) | 합계 |
|---|---|---|---|---|
| 9점 | 2 | 6 | 4 | 12 |
| 89점 | **0** | **7** | **6** | **13** |

89점은 R1 이 0인데 R3/R4 로 13건이 잡힌다. **추세 룰(R3)이 이 공정의 주력 감지기**다.

EWMA (λ=0.2, L=3, lot 리셋):

| grid | 경보 lot | 최초 경보 웨이퍼 순번 (중앙값) |
|---|---|---|
| 9점 | 7 / 8 | **2번째** |
| 89점 | 8 / 10 | **3번째** |

**lot 의 3번째 웨이퍼에서 이미 경보가 뜬다.** 10장 중 3장 시점이므로, 실전이라면
남은 7장을 살릴 수 있다. 경보가 안 뜬 lot 7(5~6장만 존재) 과 lot 8·10(웨이퍼 수 부족
또는 특수원인 제외)은 표본이 짧아서지 성능 문제가 아니다.

### 4.3 잔차 관리도 — 계통 성분을 걷어내면 특수원인이 드러난다

`si_etch_mean ~ C(lot_number) + wafer_number` 로 lot 수준과 순번 drift 를 제거하면
(89점 R² = 0.810), 잔차 σ 는 0.1614 로 원자료 σ_MR 0.2495 의 **65%** 로 줄어든다.

| 웨이퍼 | 잔차 | 잔차 σ 대비 |
|---|---|---|
| lot 8 wafer 8 | +0.4265 | **+2.64σ** |
| lot 6 wafer 7 | −0.4456 | **−2.76σ** |

두 특수원인이 잔차 차트에서 나란히 상위로 올라온다. 원자료 차트에서는 각각 평범한
위치였다. **계통 성분을 모형으로 제거하는 것 자체가 감도 향상 수단**이라는 점이,
"관리도를 바꾸라"는 이 단계의 실무 권고의 근거다.

### 4.4 Q3 — 규격 역산

**89점, 웨이퍼 평균 기준 / 전 측정점 기준:**

| 목표 Cpk | 웨이퍼평균 / 단기 | 웨이퍼평균 / 장기 | 전 측정점 / 장기 |
|---|---|---|---|
| 1.00 | ±0.75 µm (1.71%) | ±1.21 µm (2.76%) | ±10.83 µm (24.80%) |
| **1.33** | **±1.00 µm (2.28%)** | **±1.60 µm (3.67%)** | **±14.40 µm (32.98%)** |
| 1.67 | ±1.25 µm (2.86%) | ±2.01 µm (4.61%) | ±18.09 µm (41.42%) |
| 2.00 | ±1.50 µm (3.43%) | ±2.41 µm (5.52%) | ±21.66 µm (49.60%) |

읽는 법: 웨이퍼 평균만 관리한다면 **±3.7% 공차에서 Cpk 1.33** 을 만족한다 — 통상
요구를 충분히 넘는다. 그러나 소자 관점(전 측정점)으로 보면 같은 목표에 **±33% 공차**가
필요하다. 어떤 MEMS 깊이 규격도 ±33% 를 허용하지 않는다.

9점 기준 같은 표(참고):

| 목표 Cpk | 웨이퍼평균 / 단기 | 웨이퍼평균 / 장기 | 전 측정점 / 장기 |
|---|---|---|---|
| 1.33 | ±0.84 µm (2.10%) | ±1.38 µm (3.43%) | ±4.08 µm (10.14%) |

9점의 전 측정점 필요공차 10.14% 는 89점의 32.98% 의 **1/3** 이다. 5단계에서
경고한 그대로 — 9점 grid 는 r > 76 mm 를 못 봐서 산포를 71% 축소 평가한다.

### 4.5 균일도 관리도 — 평균 차트가 놓치는 이상

`si_nu_pct` = (max−min)/mean 을 같은 I-관리도로 관리하면:

| grid | CL | σ_MR | UCL | 이탈 |
|---|---|---|---|---|
| 9점 | 4.196% | 0.035 | 4.301% | 2건 (lot 1 w6, w7) |
| 89점 | 13.274% | 0.170 | 13.784% | **5건** |

89점 이탈 5건 중 결정적인 것:

| 웨이퍼 | 비균일도 | σ_MR 대비 | **평균 잔차로는** |
|---|---|---|---|
| **lot 6 w7** | **25.94%** | **+74σ** | −2.76σ |
| lot 3 w2 | 14.60% | +7.8σ | −1.70σ |
| lot 8 w8 | 13.79% | +3.0σ | +2.64σ |

**lot 6 wafer 7 은 평균으로는 −2.76σ 에 그쳐 3σ 관리도에 걸리지 않지만, 균일도로는
자릿수가 다른 이상이다.** 웨이퍼 내 최대·최소 차이가 정상의 2배로 벌어진 상태 —
평균이 정상인 이유는 한쪽이 깊어진 만큼 반대쪽이 얕아져 상쇄됐기 때문이다.
**평균 차트만 운영하면 이런 웨이퍼가 그대로 통과한다.** 균일도 차트를 병행해야 하는
직접적 근거다.

### 4.6 Q4 — 결론: 주범은 drift 가 아니라 웨이퍼 내 불균일

| grid | 전 측정점 sd | 웨이퍼 평균 sd | 비 |
|---|---|---|---|
| 9점 | 1.022 µm | 0.346 µm | 3.0× |
| **89점** | **3.610 µm** | **0.402 µm** | **9.0×** |

같은 공차 ±3% 를 두 관점에 적용하면:

| 관점 | 89점 Cp | 불량 (근사) |
|---|---|---|
| 웨이퍼 평균 / 단기 | 1.75 | 0 ppm |
| 웨이퍼 평균 / 장기 | **1.09** | 1,116 ppm |
| **전 측정점 / 장기** | **0.12** | 716,680 ppm |

**Cp 1.09 → 0.12, 9배 격차.** 크기 비교로 정리하면:

```
drift 가 10장에 만드는 이동      -1.07 um
웨이퍼 한 장 안의 식각량 범위     약 12 um     <- 11배 크다
```

즉 **개선 1순위는 5단계의 반경 프로파일(edge roll-up), 2순위가 4단계의 drift** 다.
가상 시나리오로 확인하면:

| 시나리오 | 전 측정점 sd | Cp (±3%) |
|---|---|---|
| 현재 | 3.610 | 0.121 |
| **drift 를 완전히 제거** | 3.607 | **0.121** (변화 없음) |
| **반경 프로파일을 절반으로** | 1.848 | **0.236** (2배) |

drift 를 0으로 만들어도 전 측정점 Cp 는 소수점 셋째 자리까지 그대로다. 웨이퍼 간
성분(sd 0.402)이 웨이퍼 내 성분(sd 3.607) 앞에서 제곱합상 무시되기 때문이다.

이것이 3→4→5→6 단계를 관통하는 서사의 종착점이다. 3단계에서 loc 성분이 98.25% 라는
분산분해 결과를 얻었고, 5단계에서 그것이 결정론적 반경 구조임을 보였으며, 6단계에서
그 구조가 **공정능력이라는 실무 화폐 단위로 얼마인지**를 환산했다.

---

## 5. 그림

**`figures/spc_control_charts.png`** — 4패널 (89점)

- (a) 원자료 I-관리도 + lot 내 추세선 — 3σ 이탈 0건인데 톱니 drift 가 뚜렷
- (b) 잔차 I-관리도 — 특수원인 2건이 상위로 부상
- (c) EWMA (lot 리셋, 시변 한계) — 같은 데이터에서 20건 경보
- (d) 균일도 I-관리도 — lot 6 w7 은 축을 벗어나 상단 삼각 마커로 표기

lot 경계는 음영 띠로 구분했고, 특수원인은 주황 사각으로 표시(한계 산정 제외)했다.

**`figures/spc_capability.png`** — 2패널

- (a) 공차 반폭(%) vs Cpk 곡선 5종. 각 곡선이 Cpk 1.33 을 넘는 공차를 축에 직접 표기
- (b) ±3% 기준 Cp 막대 4개 — 9점/89점 × 웨이퍼평균/전측정점. 9배 격차를 한 장으로

---

## 6. 산출물

| 파일 | 행 | 내용 |
|---|---|---|
| `data/processed/spc_control_limits.csv` | 8 | grid × 차트 × (제외 전/후) 관리한계 |
| `data/processed/spc_violations.csv` | 27 | 룰 위반 목록 (grid, 차트, 룰, lot, wafer, 값) |
| `data/processed/spc_capability.csv` | 12 | 대표 공차별 Cp/Cpk/ppm |
| `data/processed/spc_tolerance_curve.csv` | 76 | 공차 0.5~8% 스윕 × 5개 기준의 Cpk |
| `figures/spc_control_charts.png` | | 관리도 4패널 |
| `figures/spc_capability.png` | | 공정능력 2패널 |

---

## 7. 한계

1. **규격이 없다.** 모든 Cp/Cpk 는 가정 공차에 대한 역산이며, 실제 소자 규격이
   나오면 재계산해야 한다.
2. **Cp ≡ Cpk.** 규격 중심을 관측 평균에 두었으므로 치우침이 0이다(2.5). 목표값이
   관측 평균과 다르면 실제 Cpk 는 더 낮다. **모든 수치는 낙관 상한.**
3. **정규성 기각** (Shapiro p = 0.0002 / 0.0112). ppm 환산은 자릿수 감각용.
4. **웨이퍼 97장, lot 10개.** lot 수준 추정의 자유도가 낮고, lot 7·10 은 웨이퍼가
   5~6장뿐이라 EWMA 성능 평가에서 사실상 제외됐다.
5. **특수원인 2건은 사후 식별.** 실시간 관리 상황이 아니라 전체 데이터를 보고
   골라낸 것이다. 다만 제외 영향도가 2% 미만이라 결론은 견고하다(3.1).
6. **관리한계가 이 데이터 자체에서 나왔다.** 이상적으로는 안정된 기준 기간(phase I)
   에서 한계를 정하고 이후를 감시(phase II)해야 한다. 여기서는 phase I 만 있는 셈.
7. **균일도 지표가 (max−min)/mean 이다.** 극값 2개에만 의존하므로 이상점에 민감하다.
   89점처럼 측정점이 많으면 sd 기반 지표가 더 안정적일 수 있다.
8. **EWMA 파라미터(λ=0.2, L=3)는 표준값을 그대로 썼다.** ARL 최적화를 하지 않았다.

---

## 8. 다음 단계

**7단계 — 9점 vs 89점 계측기 offset 검증** (`src/analysis_offset.py`)

이 단계에서 두 grid 의 능력지수 격차(전 측정점 필요공차 10.14% vs 32.98%)가
확인됐는데, 그 격차에는 두 원인이 섞여 있다:

1. **grid 효과** — 9점이 r > 76 mm 를 못 봄. 5단계에서 이미 분리했다.
   같은 89점 데이터를 9점 좌표로 자르면 평균 41.581 µm.
2. **계측기 offset** — 9점 실측 평균은 40.233 µm. 차이 **−1.35 µm** 가 순수
   계측기 offset 후보다.

7단계는 이 −1.35 µm 가 **좌표에 무관한 상수 offset 인지, 반경 의존인지** 를
좌표별로 대조해 판정한다. 상수라면 두 계측기를 보정해 합칠 수 있고, 반경 의존이라면
합칠 수 없다 — CLAUDE.md #3 의 "혼용 금지" 규칙이 어느 수준까지 엄격한지가 결정된다.
